Repository: cuiyist/mattersyn-site

# MatterSyn website

[Open the atlas](https://cuiyist.github.io/mattersyn-site/)

MatterSyn organizes source-attributed synthesis, characterization and property records. Publication and task-specific training eligibility are separate approvals.

<!-- mattersyn-generated-references:start -->

## Papers used in the published website

Dataset **0.41.2** · **551 primary source groups** · release `simple-batch09-20261012`. Records are not independent experiments.

- not reported (year unrecorded). 10.1021_jp0039520. [10.1021/jp0039520](https://doi.org/10.1021/jp0039520). Review scope remains stated in the linked website records.

- not reported (year unrecorded). 10.1021_nn900138d.

File: data/exports/size_conditioned_recipe.jsonl (part 1 of 10)
{"record_id": "fafarman2014-ag-nc-films-nn406461p-untreated", "task": "size_conditioned_recipe", "input": {"composition": "Ag", "method": "Microwave synthesis of colloidal Ag nanocrystals", "requested_diameter": {"value": 5, "unit": "nm", "approximate": true, "status": "reported"}, "phase": null, "size_evidence_method": "Author-stated diameter in Methods; measurement method not separately specified here"}, "output": {"materials": [{"id": "tdpa", "name": "tetradecylphosphonic acid", "formula": "C14H31O3P", "role": "surface ligand", "stage": "synthesis", "identity": {"pubchem_cid": null, "smiles": null}, "quantities": {"amount": {"value": 1, "minimum": null, "maximum": null, "unit": "mmol", "status": "reported", "approximate": false, "qualifier": "", "basis": "", "raw_text": "1 mmol", "evidence": [{"source_id": "fafarman2014-ag-nc-films-nn406461p", "locator": "Main PDF p.7 / printed 2752, Methods > Synthesis and Deposition and Ligand Exchange"}], "derivation": null}}, "notes": [], "evidence": [{"source_id": "fafarman2014-ag-nc-films-nn406461p", "locator": "Main PDF p.7 / printed 2752, Methods > Synthesis and Deposition and Ligand Exchange"}]}, {"id": "silver-acetate", "name": "silver acetate", "formula": "C2H3AgO2", "role": "metal_precursor", "stage": "synthesis", "identity": {"pubchem_cid": null, "smiles": null}, "quantities": {"amount": {"value": 2, "minimum": null, "maximum": null, "unit": "mmol", "status": "reported", "approximate": false, "qualifier": "", "basis": "", "raw_text": "2 mmol", "evidence": [{"source_id": "fafarman2014-ag-nc-films-nn406461p", "locator": "Main PDF p.7 / printed 2752, Methods > Synthesis and Deposition and Ligand Exchange"}], "derivation": null}}, "notes": [], "evidence": [{"source_id": "fafarman2014-ag-nc-films-nn406461p", "locator": "Main PDF p.7 / printed 2752, Methods > Synthesis and Deposition and Ligand Exchange"}]}, {"id": "trioctylamine", "name": "trioctylamine", "formula": "C24H51N", "role": "reaction solvent", "stage": "synthesis", "identity": {"pubchem_cid": null, "smiles": null}, "quantities": {"volume": {"value": 20, "minimum": null, "maximum": null, "unit": "mL", "status": "reported", "approximate": false, "qualifier": "", "basis": "", "raw_text": "20 mL", "evidence": [{"source_id": "fafarman2014-ag-nc-films-nn406461p", "locator": "Main PDF p.7 / printed 2752, Methods > Synthesis and Deposition and Ligand Exchange"}], "derivation": null}}, "notes": [], "evidence": [{"source_id": "fafarman2014-ag-nc-films-nn406461p", "locator": "Main PDF p.7 / printed 2752, Methods > Synthesis and Deposition and Ligand Exchange"}]}, {"id": "ethanol", "name": "ethanol", "formula": "C2H6O", "role": "first flocculant", "stage": "workup", "identity": {"pubchem_cid": null, "smiles": null}, "quantities": {}, "notes": ["Flocculant volume unreported."], "evidence": [{"source_id": "fafarman2014-ag-nc-films-nn406461p", "locator": "Main PDF p.7 / printed 2752, Methods > Synthesis and Deposition and Ligand Exchange"}]}, {"id": "hexane", "name": "hexane", "formula": "C6H14", "role": "first redispersion solvent", "stage": "workup", "identity": {"pubchem_cid": null, "smiles": null}, "quantities": {}, "notes": ["Volume unreported."], "evidence": [{"source_id": "fafarman2014-ag-nc-films-nn406461p", "locator": "Main PDF p.7 / printed 2752, Methods > Synthesis and Deposition and Ligand Exchange"}]}, {"id": "isopropyl-alcohol", "name": "isopropyl alcohol", "formula": "C3H8O", "role": "second flocculant", "stage": "workup", "identity": {"pubchem_cid": null, "smiles": null}, "quantities": {}, "notes": ["Volume unreported."], "evidence": [{"source_id": "fafarman2014-ag-nc-films-nn406461p", "locator": "Main PDF p.7 / printed 2752, Methods > Synthesis and Deposition and Ligand Exchange"}]}, {"id": "octane", "name": "octane", "formula": "C8H18", "role": "final dispersion solvent", "stage": "workup", "identity": {"pubchem_cid": null, "smiles": null}, "quantities": {}, "notes": ["Volume unreported."], "evidence": [{"source_id": "fafarman2014-ag-nc-films-nn406461p", "locator": "Main PDF p.7 / printed 2752, Methods > Synthesis and Deposition and Ligand Exchange"}]}], "stocks": [], "material_states": [{"id": "ag-reaction", "name": "Microwave Ag nanocrystal reaction", "kind": "reaction_batch", "parent_ids": []}, {"id": "ag-cooled", "name": "Air-cooled Ag nanocrystals", "kind": "reaction_batch", "parent_ids": ["ag-reaction"]}, {"id": "ag-first-pellet", "name": "Ethanol-flocculated Ag nanocrystals", "kind": "fraction", "parent_ids": ["ag-cooled"]}, {"id": "ag-octane-dispersion", "name": "Purified approximately 5 nm Ag nanocrystals in octane", "kind": "product", "parent_ids": ["ag-first-pellet"]}], "operations": [{"id": "microwave-ag", "action": "heat", "label": "Form Ag nanocrystals under N2", "stage": "synthesis", "branch": "main", "optional": false, "depends_on": [], "inputs": ["tdpa", "silver-acetate", "trioctylamine"], "outputs": ["ag-reaction"], "parameters": {"silver_acetate": {"value": 2, "minimum": null, "maximum": null, "unit": "mmol", "status": "reported", "approximate": false, "qualifier": "", "basis": "", "raw_text": "2 mmol", "evidence": [{"source_id": "fafarman2014-ag-nc-films-nn406461p", "locator": "Main PDF p.7 / printed 2752, Methods > Synthesis and Deposition and Ligand Exchange"}], "derivation": null}, "tdpa": {"value": 1, "minimum": null, "maximum": null, "unit": "mmol", "status": "reported", "approximate": false, "qualifier": "", "basis": "", "raw_text": "1 mmol", "evidence": [{"source_id": "fafarman2014-ag-nc-films-nn406461p", "locator": "Main PDF p.7 / printed 2752, Methods > Synthesis and Deposition and Ligand Exchange"}], "derivation": null}, "trioctylamine": {"value": 20, "minimum": null, "maximum": null, "unit": "mL", "status": "reported", "approximate": false, "qualifier": "", "basis": "", "raw_text": "20 mL", "evidence": [{"source_id": "fafarman2014-ag-nc-films-nn406461p", "locator": "Main PDF p.7 / printed 2752, Methods > Synthesis and Deposition and Ligand Exchange"}], "derivation": null}, "microwave_power": {"value": 150, "minimum": null, "maximum": null, "unit": "W", "status": "reported", "approximate": false, "qualifier": "", "basis": "", "raw_text": "150 W", "evidence": [{"source_id": "fafarman2014-ag-nc-films-nn406461p", "locator": "Main PDF p.7 / printed 2752, Methods > Synthesis and Deposition and Ligand Exchange"}], "derivation": null}, "heatup_time": {"value": 4, "minimum": null, "maximum": null, "unit": "min", "status": "reported", "approximate": false, "qualifier": "", "basis": "", "raw_text": "to 150 °C in 4 min", "evidence": [{"source_id": "fafarman2014-ag-nc-films-nn406461p", "locator": "Main PDF p.7 / printed 2752, Methods > Synthesis and Deposition and Ligand Exchange"}], "derivation": null}, "hold_temperature": {"value": 150, "minimum": null, "maximum": null, "unit": "°C", "status": "reported", "approximate": false, "qualifier": "", "basis": "", "raw_text": "150 °C", "evidence": [{"source_id": "fafarman2014-ag-nc-films-nn406461p", "locator": "Main PDF p.7 / printed 2752, Methods > Synthesis and Deposition and Ligand Exchange"}], "derivation": null}, "hold_time": {"value": 5, "minimum": null, "maximum": null, "unit": "min", "status": "reported", "approximate": false, "qualifier": "", "basis": "", "raw_text": "another 5 min", "evidence": [{"source_id": "fafarman2014-ag-nc-films-nn406461p", "locator": "Main PDF p.7 / printed 2752, Methods > Synthesis and Deposition and Ligand Exchange"}], "derivation": null}}, "environment": {"value": "Nitrogen atmosphere; vigorous stirring; CEM Discover open-vessel microwave reactor", "status": "reported", "evidence": [{"source_id": "fafarman2014-ag-nc-films-nn406461p", "locator": "Main PDF p.7 / printed 2752, Methods > Synthesis and Deposition and Ligand Exchange"}], "note": ""}, "endpoint": {"value": null, "status": "not_reported", "evidence": [], "note": ""}, "retained_fraction": null, "description": "Charge a 50 mL round-bottom flask; heat to 150 °C in four minutes and hold for five minutes.", "evidence": [{"source_id": "fafarman2014-ag-nc-films-nn406461p", "locator": "Main PDF p.7 / printed 2752, Methods > Synthesis and Deposition and Ligand Exchange"}]}, {"id": "cool-ag", "action": "cool", "label": "Air-cool Ag reaction", "stage": "workup", "branch": "main", "optional": false, "depends_on": ["microwave-ag"], "inputs": ["ag-reaction"], "outputs": ["ag-cooled"], "parameters": {}, "environment": {"value": "Air cooling to room temperature; later steps ambient air", "status": "reported", "evidence": [{"source_id": "fafarman2014-ag-nc-films-nn406461p", "locator": "Main PDF p.7 / printed 2752, Methods > Synthesis and Deposition and Ligand Exchange"}], "note": ""}, "endpoint": {"value": null, "status": "not_reported", "evidence": [], "note": ""}, "retained_fraction": null, "description": "Air-cool the flask; subsequent operations occur in ambient air.", "evidence": [{"source_id": "fafarman2014-ag-nc-films-nn406461p", "locator": "Main PDF p.7 / printed 2752, Methods > Synthesis and Deposition and Ligand Exchange"}]}, {"id": "first-flocculation", "action": "flocculate_centrifuge", "label": "Ethanol flocculation", "stage": "workup", "branch": "main", "optional": false, "depends_on": ["cool-ag"], "inputs": ["ag-cooled", "ethanol"], "outputs": ["ag-first-pellet"], "parameters": {}, "environment": {"value": null, "status": "not_reported", "evidence": [], "note": ""}, "endpoint": {"value": null, "status": "not_reported", "evidence": [], "note": ""}, "retained_fraction": null, "description": "Flocculate in ethanol and isolate by centrifugation; amounts and spin settings unreported.", "evidence": [{"source_id": "fafarman2014-ag-nc-films-nn406461p", "locator": "Main PDF p.7 / printed 2752, Methods > Synthesis and Deposition and Ligand Exchange"}]}, {"id": "second-flocculation", "action": "redisperse_flocculate_centrifuge", "label": "Remove excess ligands", "stage": "workup", "branch": "main", "optional": false, "depends_on": ["first-flocculation"], "inputs": ["ag-first-pellet", "hexane", "isopropyl-alcohol", "octane"], "outputs": ["ag-octane-dispersion"], "parameters": {}, "environment": {"value": null, "status": "not_reported", "evidence": [], "note": ""}, "endpoint": {"value": null, "status": "not_reported", "evidence": [], "note": ""}, "retained_fraction": null, "description": "Disperse in hexane, flocculate using isopropyl alcohol and centrifuge; disperse isolated nanocrystals in octane.", "evidence": [{"source_id": "fafarman2014-ag-nc-films-nn406461p", "locator": "Main PDF p.7 / printed 2752, Methods > Synthesis and Deposition and Ligand Exchange"}]}], "condition_options": [], "missing_fields": ["No primary figure directly measures the octane-dispersion aliquot; Figure 1 and Table 1 concern deposited films.", "Colloid measurement method, dispersity, atomic coordinates, crystal phase and component-resolved ligand shell are not reported in the selected route.", "Six postdeposition film-treatment variants require separate cohort-aware scientific repair and are outside this r2 package scope."]}, "provenance": [{"doi": "10.1021/nn406461p", "url": "https://doi.org/10.1021/nn406461p", "reuse_status": "Source figure crops are private; publisher permission unverified."}], "group_id": "group-bcc107d848b0", "split": "train", "record_sha256": "2e745de361dbc99fd8eaa6413b84727d8a3c111cc263433d497e41bc7c2b4d6d"}
{"record_id": "fanfair2005-bi-cg0502587-bi-seeds", "task": "size_conditioned_recipe", "input": {"composition": "Bi", "method": "Room-temperature borohydride reduction in dioctyl ether with TOP", "requested_surface": {"value": "TOP-stabilized", "status": "reported", "evidence": [{"source_id": "fanfair2005-bi-cg0502587", "locator": "Main PDF p.2 / printed 1972, Bi Nanocrystals Results"}], "note": "TOP is a preparation input and authors attribute steric stabilization to it; an exact surface coverage or bound pose is not measured."}, "requested_diameter": {"value": 20, "unit": "nm", "approximate": true, "status": "reported"}, "phase": "rhombohedral Bi", "size_evidence_method": "TEM and Scherrer analysis of XRD peak broadening"}, "output": {"materials": [{"id": "bi-ethylhexanoate", "name": "Bismuth(III) 2-ethylhexanoate", "formula": "Bi[OOCCH(C2H5)C4H9]3", "role": "Bi precursor", "stage": "synthesis", "identity": {"pubchem_cid": null, "smiles": null}, "quantities": {"volume": {"value": 0.1, "minimum": null, "maximum": null, "unit": "mL", "status": "reported", "approximate": false, "qualifier": "", "basis": "", "raw_text": "0.1 mL", "evidence": [{"source_id": "fanfair2005-bi-cg0502587", "locator": "Main PDF p.1 / printed 1971, Experimental Section, Bismuth Nanocrystal Synthesis"}], "derivation": null}}, "notes": ["Formal source formula retained; molecular aggregation and Bi–O coordination not established."], "evidence": [{"source_id": "fanfair2005-bi-cg0502587", "locator": "Main PDF p.1 / printed 1971, Experimental Section, Bismuth Nanocrystal Synthesis"}]}, {"id": "top", "name": "Trioctylphosphine", "formula": "C24H51P", "role": "steric stabilizer / co-reagent", "stage": "synthesis", "identity": {"pubchem_cid": null, "smiles": null}, "quantities": {"volume": {"value": 0.15, "minimum": null, "maximum": null, "unit": "mL", "status": "reported", "approximate": false, "qualifier": "", "basis": "", "raw_text": "0.15 mL", "evidence": [{"source_id": "fanfair2005-bi-cg0502587", "locator": "Main PDF p.1 / printed 1971, Experimental Section, Bismuth Nanocrystal Synthesis"}], "derivation": null}}, "notes": [], "evidence": [{"source_id": "fanfair2005-bi-cg0502587", "locator": "Main PDF p.1 / printed 1971, Experimental Section, Bismuth Nanocrystal Synthesis"}]}, {"id": "dioctyl-ether", "name": "Dioctyl ether", "formula": "C16H34O", "role": "reaction solvent", "stage": "synthesis", "identity": {"pubchem_cid": null, "smiles": null}, "quantities": {"volume": {"value": 11, "minimum": null, "maximum": null, "unit": "mL", "status": "reported", "approximate": false, "qualifier": "", "basis": "", "raw_text": "11 mL", "evidence": [{"source_id": "fanfair2005-bi-cg0502587", "locator": "Main PDF p.1 / printed 1971, Experimental Section, Bismuth Nanocrystal Synthesis"}], "derivation": null}}, "notes": [], "evidence": [{"source_id": "fanfair2005-bi-cg0502587", "locator": "Main PDF p.1 / printed 1971, Experimental Section, Bismuth Nanocrystal Synthesis"}]}, {"id": "nabh4", "name": "Sodium borohydride", "formula": "NaBH4", "role": "reducing agent", "stage": "synthesis", "identity": {"pubchem_cid": null, "smiles": null}, "quantities": {"amount": {"value": 30, "minimum": null, "maximum": null, "unit": "mg", "status": "reported", "approximate": false, "qualifier": "", "basis": "", "raw_text": "30 mg", "evidence": [{"source_id": "fanfair2005-bi-cg0502587", "locator": "Main PDF p.1 / printed 1971, Experimental Section, Bismuth Nanocrystal Synthesis"}], "derivation": null}}, "notes": [], "evidence": [{"source_id": "fanfair2005-bi-cg0502587", "locator": "Main PDF p.1 / printed 1971, Experimental Section, Bismuth Nanocrystal Synthesis"}]}, {"id": "ethylenediamine", "name": "Ethylenediamine", "formula": "C2H8N2", "role": "reducing-agent solution solvent", "stage": "synthesis", "identity": {"pubchem_cid": null, "smiles": null}, "quantities": {"volume": {"value": 3.4, "minimum": null, "maximum": null, "unit": "mL", "status": "reported", "approximate": false, "qualifier": "", "basis": "", "raw_text": "3.4 mL", "evidence": [{"source_id": "fanfair2005-bi-cg0502587", "locator": "Main PDF p.1 / printed 1971, Experimental Section, Bismuth Nanocrystal Synthesis"}], "derivation": null}}, "notes": [], "evidence": [{"source_id": "fanfair2005-bi-cg0502587", "locator": "Main PDF p.1 / printed 1971, Experimental Section, Bismuth Nanocrystal Synthesis"}]}, {"id": "ethanol", "name": "Ethanol", "formula": "C2H6O", "role": "nanocrystal precipitant", "stage": "workup", "identity": {"pubchem_cid": null, "smiles": null}, "quantities": {"volume": {"value": 5, "minimum": null, "maximum": null, "unit": "mL", "status": "reported", "approximate": true, "qualifier": "", "basis": "", "raw_text": "∼5 mL", "evidence": [{"source_id": "fanfair2005-bi-cg0502587", "locator": "Main PDF p.1 / printed 1971, Experimental Section, Bismuth Nanocrystal Synthesis"}], "derivation": null}}, "notes": ["Approximate source volume; not an exact aliquot."], "evidence": [{"source_id": "fanfair2005-bi-cg0502587", "locator": "Main PDF p.1 / printed 1971, Experimental Section, Bismuth Nanocrystal Synthesis"}]}], "stocks": [], "material_states": [{"id": "bi-precursor-mixture", "name": "Bi(III) 2-ethylhexanoate plus TOP in dioctyl ether", "kind": "mixture", "parent_ids": []}, {"id": "reductant-solution", "name": "NaBH4 dissolved in ethylenediamine, cooled to room temperature", "kind": "mixture", "parent_ids": []}, {"id": "black-reaction", "name": "Black Bi nanocrystal reaction dispersion", "kind": "reaction_batch", "parent_ids": ["bi-precursor-mixture", "reductant-solution"]}, {"id": "bi-pellet", "name": "Ethanol-precipitated Bi nanocrystal pellet", "kind": "fraction", "parent_ids": ["black-reaction"]}, {"id": "bi-dry", "name": "Dry Bi nanocrystal seeds stored under nitrogen (workup endpoint; not established as Figure 1 aliquot)", "kind": "product", "parent_ids": ["bi-pellet"]}, {"id": "bi-seed-cohort", "name": "Bi nanocrystal seed cohort from the reported preparation; Figure 1 aliquot processing state unreported", "kind": "product", "parent_ids": ["black-reaction"]}], "operations": [{"id": "mix-bi", "action": "mix", "label": "Prepare Bi precursor mixture", "stage": "synthesis", "branch": "main", "optional": false, "depends_on": [], "inputs": ["bi-ethylhexanoate", "top", "dioctyl-ether"], "outputs": ["bi-precursor-mixture"], "parameters": {"mix_time": {"value": 15, "minimum": null, "maximum": null, "unit": "min", "status": "reported", "approximate": false, "qualifier": "", "basis": "", "raw_text": "15 min", "evidence": [{"source_id": "fanfair2005-bi-cg0502587", "locator": "Main PDF p.1 / printed 1971, Experimental Section, Bismuth Nanocrystal Synthesis"}], "derivation": null}}, "environment": {"value": "Schlenk-line nitrogen; source describes room-temperature reduction", "status": "reported", "evidence": [{"source_id": "fanfair2005-bi-cg0502587", "locator": "Main PDF p.1 / printed 1971, Experimental Section, Bismuth Nanocrystal Synthesis"}], "note": ""}, "endpoint": {"value": null, "status": "not_reported", "evidence": [], "note": ""}, "retained_fraction": null, "description": "Mix 0.1 mL Bi(III) 2-ethylhexanoate and 0.15 mL TOP in 11 mL dioctyl ether; stir 15 min.", "evidence": [{"source_id": "fanfair2005-bi-cg0502587", "locator": "Main PDF p.1 / printed 1971, Experimental Section, Bismuth Nanocrystal Synthesis"}]}, {"id": "prepare-reductant", "action": "dissolve", "label": "Prepare and cool borohydride solution", "stage": "synthesis", "branch": "reductant", "optional": false, "depends_on": [], "inputs": ["nabh4", "ethylenediamine"], "outputs": ["reductant-solution"], "parameters": {"temperature": {"value": 45, "minimum": null, "maximum": null, "unit": "°C", "status": "reported", "approximate": false, "qualifier": "", "basis": "", "raw_text": "45 °C", "evidence": [{"source_id": "fanfair2005-bi-cg0502587", "locator": "Main PDF p.1 / printed 1971, Experimental Section, Bismuth Nanocrystal Synthesis"}], "derivation": null}, "stir_time": {"value": 15, "minimum": null, "maximum": null, "unit": "min", "status": "reported", "approximate": false, "qualifier": "", "basis": "", "raw_text": "15 min", "evidence": [{"source_id": "fanfair2005-bi-cg0502587", "locator": "Main PDF p.1 / printed 1971, Experimental Section, Bismuth Nanocrystal Synthesis"}], "derivation": null}}, "environment": {"value": "Schlenk-line nitrogen; heat solution to 45 °C, then cool to room temperature", "status": "reported", "evidence": [{"source_id": "fanfair2005-bi-cg0502587", "locator": "Main PDF p.1 / printed 1971, Experimental Section, Bismuth Nanocrystal Synthesis"}], "note": ""}, "endpoint": {"value": null, "status": "not_reported", "evidence": [], "note": ""}, "retained_fraction": null, "description": "Dissolve 30 mg NaBH4 in 3.4 mL ethylenediamine at 45 °C with 15 min stirring, then cool to room temperature.", "evidence": [{"source_id": "fanfair2005-bi-cg0502587", "locator": "Main PDF p.1 / printed 1971, Experimental Section, Bismuth Nanocrystal Synthesis"}]}, {"id": "inject-reduce", "action": "inject", "label": "Inject cooled reductant and grow Bi seeds", "stage": "synthesis", "branch": "main", "optional": false, "depends_on": ["mix-bi", "prepare-reductant"], "inputs": ["bi-precursor-mixture", "reductant-solution"], "outputs": ["black-reaction"], "parameters": {"reaction_time": {"value": 30, "minimum": null, "maximum": null, "unit": "min", "status": "reported", "approximate": false, "qualifier": "", "basis": "", "raw_text": "30 min", "evidence": [{"source_id": "fanfair2005-bi-cg0502587", "locator": "Main PDF p.1 / printed 1971, Experimental Section, Bismuth Nanocrystal Synthesis"}], "derivation": null}}, "environment": {"value": "Schlenk-line nitrogen; vigorous stirring at room temperature", "status": "reported", "evidence": [{"source_id": "fanfair2005-bi-cg0502587", "locator": "Main PDF p.1 / printed 1971, Experimental Section, Bismuth Nanocrystal Synthesis"}], "note": ""}, "endpoint": {"value": "Mixture changes from milky to black", "status": "reported", "evidence": [{"source_id": "fanfair2005-bi-cg0502587", "locator": "Main PDF p.1 / printed 1971, Experimental Section, Bismuth Nanocrystal Synthesis"}], "note": ""}, "retained_fraction": null, "description": "Inject the cooled NaBH4/ethylenediamine solution into the Bi precursor under vigorous stirring; react 30 min.", "evidence": [{"source_id": "fanfair2005-bi-cg0502587", "locator": "Main PDF p.1 / printed 1971, Experimental Section, Bismuth Nanocrystal Synthesis"}]}, {"id": "precipitate-centrifuge", "action": "flocculate_centrifuge", "label": "Precipitate and isolate Bi nanocrystals", "stage": "workup", "branch": "main", "optional": false, "depends_on": ["inject-reduce"], "inputs": ["black-reaction", "ethanol"], "outputs": ["bi-pellet"], "parameters": {"centrifuge_speed": {"value": 8000, "minimum": null, "maximum": null, "unit": "rpm", "status": "reported", "approximate": false, "qualifier": "", "basis": "", "raw_text": "8000 rpm", "evidence": [{"source_id": "fanfair2005-bi-cg0502587", "locator": "Main PDF p.1 / printed 1971, Experimental Section, Bismuth Nanocrystal Synthesis"}], "derivation": null}, "centrifuge_time": {"value": 5, "minimum": null, "maximum": null, "unit": "min", "status": "reported", "approximate": false, "qualifier": "", "basis": "", "raw_text": "5 min", "evidence": [{"source_id": "fanfair2005-bi-cg0502587", "locator": "Main PDF p.1 / printed 1971, Experimental Section, Bismuth Nanocrystal Synthesis"}], "derivation": null}}, "environment": {"value": "Crude dispersion removed from Schlenk line before ethanol addition", "status": "reported", "evidence": [{"source_id": "fanfair2005-bi-cg0502587", "locator": "Main PDF p.1 / printed 1971, Experimental Section, Bismuth Nanocrystal Synthesis"}], "note": ""}, "endpoint": {"value": "Retain pellet; discard supernatant", "status": "reported", "evidence": [{"source_id": "fanfair2005-bi-cg0502587", "locator": "Main PDF p.1 / printed 1971, Experimental Section, Bismuth Nanocrystal Synthesis"}], "note": ""}, "retained_fraction": null, "description": "Add approximately 5 mL ethanol and centrifuge at 8000 rpm for 5 min; discard the supernatant.", "evidence": [{"source_id": "fanfair2005-bi-cg0502587", "locator": "Main PDF p.1 / printed 1971, Experimental Section, Bismuth Nanocrystal Synthesis"}]}, {"id": "dry-store", "action": "dry", "label": "Dry and store under nitrogen", "stage": "storage", "branch": "main", "optional": false, "depends_on": ["precipitate-centrifuge"], "inputs": ["bi-pellet"], "outputs": ["bi-dry"], "parameters": {}, "environment": {"value": "Dry nanocrystals stored under nitrogen to limit oxidation", "status": "reported", "evidence": [{"source_id": "fanfair2005-bi-cg0502587", "locator": "Main PDF p.1 / printed 1971, Experimental Section, Bismuth Nanocrystal Synthesis"}], "note": ""}, "endpoint": {"value": null, "status": "not_reported", "evidence": [], "note": ""}, "retained_fraction": null, "description": "Dry isolated Bi nanocrystals and store under nitrogen; drying method and duration are unreported.", "evidence": [{"source_id": "fanfair2005-bi-cg0502587", "locator": "Main PDF p.1 / printed 1971, Experimental Section, Bismuth Nanocrystal Synthesis"}]}], "condition_options": [], "missing_fields": ["The route charges 0.1 mL as-received Bi(III) 2-ethylhexanoate; reagent density, purity and molar Bi loading are not reported.", "Drying technique/time and exact post-isolation ligand coverage are not reported.", "Alternative failed Bi reductions lack full charges and do not make distinct supported recipe–structure pairs.", "The Figure 1 TEM/XRD cohort is linked to the Bi seed route, but its exact wet, dried or stored aliquot processing state is unreported.", "No sample-specific atomic coordinates, refined lattice parameters, or particle size SD are provided; bulk reference cell is external and not training-eligible."]}, "provenance": [{"doi": "10.1021/cg0502587", "url": "https://doi.org/10.1021/cg0502587", "reuse_status": "Figure 1 crop has exact source/page/render/crop hash; publisher permission unverified."}], "group_id": "group-1faa852e4f77", "split": "train", "record_sha256": "816fd100aceb33e1508cda88d2c1c37d2d138334a28c8f7f6e7e2e4c80f0f088"}
