Repository: cuiyist/mattersyn-site

# MatterSyn website

[Open the atlas](https://cuiyist.github.io/mattersyn-site/)

MatterSyn organizes source-attributed synthesis, characterization and property records. Publication and task-specific training eligibility are separate approvals.

<!-- mattersyn-generated-references:start -->

## Papers used in the published website

Dataset **0.41.2** · **551 primary source groups** · release `simple-batch09-20261012`. Records are not independent experiments.

- not reported (year unrecorded). 10.1021_jp0039520. [10.1021/jp0039520](https://doi.org/10.1021/jp0039520). Review scope remains stated in the linked website records.

- not reported (year unrecorded). 10.1021_nn900138d. [10.1021/nn900138d](https://doi.org/10.1021/nn900138d). Review scope remains stated in the linked website records.

- not reported (year unrecorded). 10.1039_c6ra14241a. [10.1039/c6ra14241a](https://doi.org/10.1039/c6ra14241a). Review scope remains stated in the linked website records.

- not reported (year unrecorded). 10.1039_d2na00734g. [10.1039/d2na00734g](https://doi.org/10.1039/d2na00734g). Review scope remains stated in the linked website records.

- Haiming Zhu; Nianhui Song; William Rodríguez-Córdoba; Tianquan Lian (year unrecorded). Wave Function Engineering for Efficient Extraction of up to Nineteen Electrons from One CdSe/CdS Quasi-Type II Quantum Dot — supporting information. *Journal of the American Chemical Society*. [10.1021/ja210312s](https://doi.org/10.1021/ja210312s). [Source review and scope](https://cuiyist.github.io/mattersyn-site/paper-review.html?id=zhu2012-ja210312s-si).

- K. A. Littau; P. J. Szajowski; A. J. Muller; A. R. Kortan; L. E. Brus (1993). A Luminescent Silicon Nanocrystal Colloid via a High-Temperature Aerosol Reaction. *The Journal of Physical Chemistry*, 97, 1224–1230. [10.1021/j100108a019](https://doi.org/10.1021/j100108a019). [Source review and scope](https://cuiyist.github.io/mattersyn-site/paper-review.html?id=littau1993).

- C. B. Murray; D. J. Norris; M. G. Bawendi (1993). Synthesis and Characterization of Nearly Monodisperse CdE (E = S, Se, Te) Semiconductor Nanocrystallites. [10.1021/ja00072a025](https://doi.org/10.1021/ja00072a025). Review scope remains stated in the linked website records.

- M. Danek, K. F. Jensen, C. B. Murray, M. G. Bawendi (1994). Electrospray organometallic chemical vapor deposition—A novel technique for preparation of II–VI quantum dot composites. [10.1063/1.112568](https://doi.org/10.1063/1.112568). Review scope remains stated in the linked website records.

- Hua Yang; Lizhu Song; Fengqing Wu; Zichen Wang; Jianping Wang; Helie Luo (1994). Preparation and magnetic properties of nanocrystalline LiFe5O8. *Journal of Materials Science Letters*, 13, 256–257. [10.1007/BF00571768](https://doi.org/10.1007/BF00571768). [Source review and scope](https://cuiyist.github.io/mattersyn-site/paper-review.html?id=yang1994-life5o8-bf00571768).

- Yanchun Zhou; Richard J. Phillips; Jay A. Switzer (1995). Electrochemical Synthesis and Sintering of Nanocrystalline Cerium(IV) Oxide Powders. *Journal of the American Ceramic Society*, 78, 981–985. [10.1111/j.1151-2916.1995.tb08425.x](https://doi.org/10.1111/j.1151-2916.1995.tb08425.x). [Source review and scope](https://cuiyist.github.io/mattersyn-site/paper-review.html?id=zhou1995-ceo2-tb08425).

- J. R. Heath; R. S. Williams; J. J. Shiang; S. J. Wind; J. Chu; C. D’Emic; W. Chen; C. L. Stanis; J. J. Bucchignano (1996). Spatially Confined Chemistry: Fabrication of Ge Quantum Dot Arrays. *The Journal of Physical Chemistry*, 100, 3144–3149. [10.1021/jp951903v](https://doi.org/10.1021/jp951903v). [Source review and scope](https://cuiyist.github.io/mattersyn-site/paper-review.html?id=heath1996).

- Michal Danek; Klavs F. Jensen; Chris B. Murray; Moungi G. Bawendi (1996). Synthesis of Luminescent Thin-Film CdSe/ZnSe Quantum Dot Composites Using CdSe Quantum Dots Passivated with an Overlayer of ZnSe. *Chemistry of Materials*, 8, 173–180. [10.1021/cm9503137](https://doi.org/10.1021/cm9503137). [Source review and scope](https://cuiyist.github.io/mattersyn-site/paper-review.html?id=danek1996).

- M. Mukherjee; A. Datta; S. K. Pradhan; D. Chakravorty (1996). Synthesis of nanocrystalline PbS by a chemical route. *Journal of Materials Science Letters*, 15, 654–657. [10.1007/bf00264103](https://doi.org/10.1007/bf00264103). [Source review and scope](https://cuiyist.github.io/mattersyn-site/paper-review.html?id=mukherjee1996-pbs-bf00264103).

- B. O. Dabbousi; J. Rodriguez-Viejo; F. V. Mikulec; J. R. Heine; H. Mattoussi; R. Ober; K. F. Jensen; M. G. Bawendi (1997). (CdSe)ZnS Core–Shell Quantum Dots: Synthesis and Characterization of a Size Series of Highly Luminescent Nanocrystallites. *The Journal of Physical Chemistry B*, 101, 9463–9475. [10.1021/jp971091y](https://doi.org/10.1021/jp971091y). [Source review and scope](https://cuiyist.github.io/mattersyn-site/paper-review.html?id=dabbousi1997).

- Svetlana M. Kudryavtseva; Alexei A.

File: data/paper-evidence/williamson2021/doehlert-runs.csv
Table3_row,Co_to_Ni_ratio,Co_to_DDT_ratio,hot_injection_C,time_h_fixed_by_text,oleylamine_mL_fixed_by_text,TEM_mean_diameter_nm,sigma_over_mean_pct,isolated_yield_pct,same_recipe_note,source_id,pdf_page,printed_page,source_sha256,scope_note,coded_S9_crosswalk_status
01,1:2.0,1:4,180,2,7,6.4,28,75,center recipe repeats rows 16/17,main,5,9426,3af714cb0c5eff3a0f8e7d633226e96f8aaef1926c02290f16271a793d459620,Observed table value; exact phase/XRD-to-row assignment generally absent. Main Table3 includes duplicate nominal recipes with distinct measured responses.,Unresolved; preserve main Table3 real-factor row; do not join to SI TableS9 by row position
02,1:2.0,1:16,180,2,7,5.9,20,66,,main,5,9426,3af714cb0c5eff3a0f8e7d633226e96f8aaef1926c02290f16271a793d459620,Observed table value; exact phase/XRD-to-row assignment generally absent. Main Table3 includes duplicate nominal recipes with distinct measured responses.,Unresolved; preserve main Table3 real-factor row; do not join to SI TableS9 by row position
03,1:2.9,1:10,180,2,7,7.9,31,100,,main,5,9426,3af714cb0c5eff3a0f8e7d633226e96f8aaef1926c02290f16271a793d459620,Observed table value; exact phase/XRD-to-row assignment generally absent. Main Table3 includes duplicate nominal recipes with distinct measured responses.,Unresolved; preserve main Table3 real-factor row; do not join to SI TableS9 by row position
04,1:2.3,1:10,188,2,7,6.9,26,76,same nominal recipe as row 14,main,5,9426,3af714cb0c5eff3a0f8e7d633226e96f8aaef1926c02290f16271a793d459620,Observed table value; exact phase/XRD-to-row assignment generally absent. Main Table3 includes duplicate nominal recipes with distinct measured responses.,Unresolved; preserve main Table3 real-factor row; do not join to SI TableS9 by row position
05,1:2.0,1:2,180,2,7,9.9,28,76,,main,5,9426,3af714cb0c5eff3a0f8e7d633226e96f8aaef1926c02290f16271a793d459620,Observed table value; exact phase/XRD-to-row assignment generally absent. Main Table3 includes duplicate nominal recipes with distinct measured responses.,Unresolved; preserve main Table3 real-factor row; do not join to SI TableS9 by row position
06,1:1.1,1:3,172,2,7,6.0,19,78,,main,5,9426,3af714cb0c5eff3a0f8e7d633226e96f8aaef1926c02290f16271a793d459620,Observed table value; exact phase/XRD-to-row assignment generally absent. Main Table3 includes duplicate nominal recipes with distinct measured responses.,Unresolved; preserve main Table3 real-factor row; do not join to SI TableS9 by row position
07,1:1.7,1:3,180,2,7,7.1,20,58,,main,5,9426,3af714cb0c5eff3a0f8e7d633226e96f8aaef1926c02290f16271a793d459620,Observed table value; exact phase/XRD-to-row assignment generally absent. Main Table3 includes duplicate nominal recipes with distinct measured responses.,Unresolved; preserve main Table3 real-factor row; do not join to SI TableS9 by row position
08,1:1.1,1:10,180,2,7,5.0,16,78,,main,5,9426,3af714cb0c5eff3a0f8e7d633226e96f8aaef1926c02290f16271a793d459620,Observed table value; exact phase/XRD-to-row assignment generally absent. Main Table3 includes duplicate nominal recipes with distinct measured responses.,Unresolved; preserve main Table3 real-factor row; do not join to SI TableS9 by row position
09,1:1.7,1:10,172,2,7,7.4,23,42,,main,5,9426,3af714cb0c5eff3a0f8e7d633226e96f8aaef1926c02290f16271a793d459620,Observed table value; exact phase/XRD-to-row assignment generally absent. Main Table3 includes duplicate nominal recipes with distinct measured responses.,Unresolved; preserve main Table3 real-factor row; do not join to SI TableS9 by row position
10,1:2.9,1:3,180,2,7,13.9,22,74,,main,5,9426,3af714cb0c5eff3a0f8e7d633226e96f8aaef1926c02290f16271a793d459620,Observed table value; exact phase/XRD-to-row assignment generally absent. Main Table3 includes duplicate nominal recipes with distinct measured responses.,Unresolved; preserve main Table3 real-factor row; do not join to SI TableS9 by row position
11,1:2.6,1:4,172,2,7,8.4,21,80,,main,5,9426,3af714cb0c5eff3a0f8e7d633226e96f8aaef1926c02290f16271a793d459620,Observed table value; exact phase/XRD-to-row assignment generally absent. Main Table3 includes duplicate nominal recipes with distinct measured responses.,Unresolved; preserve main Table3 real-factor row; do not join to SI TableS9 by row position
12,1:2.3,1:3,188,2,7,6.2,27,91,,main,5,9426,3af714cb0c5eff3a0f8e7d633226e96f8aaef1926c02290f16271a793d459620,Observed table value; exact phase/XRD-to-row assignment generally absent. Main Table3 includes duplicate nominal recipes with distinct measured responses.,Unresolved; preserve main Table3 real-factor row; do not join to SI TableS9 by row position
13,1:1.4,1:4,188,2,7,6.9,31,100,same nominal recipe as row 15,main,5,9426,3af714cb0c5eff3a0f8e7d633226e96f8aaef1926c02290f16271a793d459620,Observed table value; exact phase/XRD-to-row assignment generally absent. Main Table3 includes duplicate nominal recipes with distinct measured responses.,Unresolved; preserve main Table3 real-factor row; do not join to SI TableS9 by row position
14,1:2.3,1:10,188,2,7,6.0,18,79,same nominal recipe as row 04,main,5,9426,3af714cb0c5eff3a0f8e7d633226e96f8aaef1926c02290f16271a793d459620,Observed table value; exact phase/XRD-to-row assignment generally absent. Main Table3 includes duplicate nominal recipes with distinct measured responses.,Unresolved; preserve main Table3 real-factor row; do not join to SI TableS9 by row position
15,1:1.4,1:4,188,2,7,6.7,31,76,same nominal recipe as row 13,main,5,9426,3af714cb0c5eff3a0f8e7d633226e96f8aaef1926c02290f16271a793d459620,Observed table value; exact phase/XRD-to-row assignment generally absent. Main Table3 includes duplicate nominal recipes with distinct measured responses.,Unresolved; preserve main Table3 real-factor row; do not join to SI TableS9 by row position
16,1:2.0,1:4,180,2,7,6.5,26,85,same center recipe as rows 01/17,main,5,9426,3af714cb0c5eff3a0f8e7d633226e96f8aaef1926c02290f16271a793d459620,Observed table value; exact phase/XRD-to-row assignment generally absent. Main Table3 includes duplicate nominal recipes with distinct measured responses.,Unresolved; preserve main Table3 real-factor row; do not join to SI TableS9 by row position
17,1:2.0,1:4,180,2,7,6.2,28,70,same center recipe as rows 01/16,main,5,9426,3af714cb0c5eff3a0f8e7d633226e96f8aaef1926c02290f16271a793d459620,Observed table value; exact phase/XRD-to-row assignment generally absent. Main Table3 includes duplicate nominal recipes with distinct measured responses.,Unresolved; preserve main Table3 real-factor row; do not join to SI TableS9 by row position
