Repository: cuiyist/mattersyn-site

# MatterSyn website

[Open the atlas](https://cuiyist.github.io/mattersyn-site/)

MatterSyn organizes source-attributed synthesis, characterization and property records. Publication and task-specific training eligibility are separate approvals.

<!-- mattersyn-generated-references:start -->

## Papers used in the published website

Dataset **0.41.2** · **551 primary source groups** · release `simple-batch09-20261012`. Records are not independent experiments.

- not reported (year unrecorded). 10.1021_jp0039520. [10.1021/jp0039520](https://doi.org/10.1021/jp0039520). Review scope remains stated in the linked website records.

- not reported (year unrecorded). 10.1021_nn900138d. [10.1021/nn900138d](https://doi.org/10.1021/nn900138d). Review scope remains stated in the linked website records.

- not reported (year unrecorded). 10.1039_c6ra14241a. [10.1039/c6ra14241a](https://doi.org/10.1039/c6ra14241a). Review scope remains stated in the linked website records.

- not reported (year unrecorded). 10.1039_d2na00734g. [10.1039/d2na00734g](https://doi.org/10.1039/d2na00734g). Review scope remains stated in the linked website records.

- Haiming Zhu; Nianhui Song; William Rodríguez-Córdoba; Tianquan Lian (year unrecorded). Wave Function Engineering for Efficient Extraction of up to Nineteen Electrons from One CdSe/CdS Quasi-Type II Quantum Dot — supporting information. *Journal of the American Chemical Society*. [10.1021/ja210312s](https://doi.org/10.1021/ja210312s). [Source review and scope](https://cuiyist.github.io/mattersyn-site/paper-review.html?id=zhu2012-ja210312s-si).

- K. A. Littau; P. J. Szajowski; A. J. Muller; A. R. Kortan; L. E. Brus (1993). A Luminescent Silicon Nanocrystal Colloid via a High-Temperature Aerosol Reaction. *The Journal of Physical Chemistry*, 97, 1224–1230. [10.1021/j100108a019](https://doi.org/10.1021/j100108a019). [Source review and scope](https://cuiyist.github.io/mattersyn-site/paper-review.html?id=littau1993).

- C. B. Murray; D. J. Norris; M. G. Bawendi (1993). Synthesis and Characterization of Nearly Monodisperse CdE (E = S, Se, Te) Semiconductor Nanocrystallites. [10.1021/ja00072a025](https://doi.org/10.1021/ja00072a025). Review scope remains stated in the linked website records.

- M. Danek, K. F. Jensen, C. B. Murray, M. G. Bawendi (1994). Electrospray organometallic chemical vapor deposition—A novel technique for preparation of II–VI quantum dot composites. [10.1063/1.112568](https://doi.org/10.1063/1.112568). Review scope remains stated in the linked website records.

- Hua Yang; Lizhu Song; Fengqing Wu; Zichen Wang; Jianping Wang; Helie Luo (1994). Preparation and magnetic properties of nanocrystalline LiFe5O8. *Journal of Materials Science Letters*, 13, 256–257. [10.1007/BF00571768](https://doi.org/10.1007/BF00571768). [Source review and scope](https://cuiyist.github.io/mattersyn-site/paper-review.html?id=yang1994-life5o8-bf00571768).

- Yanchun Zhou; Richard J. Phillips; Jay A. Switzer (1995). Electrochemical Synthesis and Sintering of Nanocrystalline Cerium(IV) Oxide Powders. *Journal of the American Ceramic Society*, 78, 981–985. [10.1111/j.1151-2916.1995.tb08425.x](https://doi.org/10.1111/j.1151-2916.1995.tb08425.x). [Source review and scope](https://cuiyist.github.io/mattersyn-site/paper-review.html?id=zhou1995-ceo2-tb08425).

- J. R. Heath; R. S. Williams; J. J. Shiang; S. J. Wind; J. Chu; C. D’Emic; W. Chen; C. L. Stanis; J. J. Bucchignano (1996). Spatially Confined Chemistry: Fabrication of Ge Quantum Dot Arrays. *The Journal of Physical Chemistry*, 100, 3144–3149. [10.1021/jp951903v](https://doi.org/10.1021/jp951903v). [Source review and scope](https://cuiyist.github.io/mattersyn-site/paper-review.html?id=heath1996).

- Michal Danek; Klavs F. Jensen; Chris B. Murray; Moungi G. Bawendi (1996). Synthesis of Luminescent Thin-Film CdSe/ZnSe Quantum Dot Composites Using CdSe Quantum Dots Passivated with an Overlayer of ZnSe. *Chemistry of Materials*, 8, 173–180. [10.1021/cm9503137](https://doi.org/10.1021/cm9503137). [Source review and scope](https://cuiyist.github.io/mattersyn-site/paper-review.html?id=danek1996).

- M. Mukherjee; A. Datta; S. K. Pradhan; D. Chakravorty (1996). Synthesis of nanocrystalline PbS by a chemical route. *Journal of Materials Science Letters*, 15, 654–657. [10.1007/bf00264103](https://doi.org/10.1007/bf00264103). [Source review and scope](https://cuiyist.github.io/mattersyn-site/paper-review.html?id=mukherjee1996-pbs-bf00264103).

- B. O. Dabbousi; J. Rodriguez-Viejo; F. V. Mikulec; J. R. Heine; H. Mattoussi; R. Ober; K. F. Jensen; M. G. Bawendi (1997). (CdSe)ZnS Core–Shell Quantum Dots: Synthesis and Characterization of a Size Series of Highly Luminescent Nanocrystallites. *The Journal of Physical Chemistry B*, 101, 9463–9475. [10.1021/jp971091y](https://doi.org/10.1021/jp971091y). [Source review and scope](https://cuiyist.github.io/mattersyn-site/paper-review.html?id=dabbousi1997).

- Svetlana M. Kudryavtseva; Alexei A.

File: data/paper-evidence/williamson2021/screening-runs.csv
run,block,A_code_Co_to_Ni,B_code_Co_to_DDT,C_code_temperature,D_code_time,E_code_oleylamine,Co_to_Ni_ratio_from_Table1,Co_to_DDT_ratio_from_Table1,hot_injection_C,time_h,oleylamine_mL,TEM_mean_diameter_nm,sigma_over_mean_pct,isolated_yield_pct,replicate_group,source_id,pdf_page,printed_page,source_sha256,scope_note
1a,1a,-1,1,-1,-1,1,1:1,1:16,170,1,10,5.8,18,48,,main,4,9425,3af714cb0c5eff3a0f8e7d633226e96f8aaef1926c02290f16271a793d459620,Responses per Table 2; per-run XRD trace not assigned; Table 1 ratios retain unresolved Methods conflict.
2a,1a,1,1,1,1,1,1:3,1:16,190,5,10,5.7,34,85,,main,4,9425,3af714cb0c5eff3a0f8e7d633226e96f8aaef1926c02290f16271a793d459620,Responses per Table 2; per-run XRD trace not assigned; Table 1 ratios retain unresolved Methods conflict.
3a,1a,-1,-1,-1,1,1,1:1,1:2,170,5,10,5.6,21,83,3a/3b,main,4,9425,3af714cb0c5eff3a0f8e7d633226e96f8aaef1926c02290f16271a793d459620,Responses per Table 2; per-run XRD trace not assigned; Table 1 ratios retain unresolved Methods conflict.
4a,1a,1,-1,1,-1,1,1:3,1:2,190,1,10,10.1,19,100,,main,4,9425,3af714cb0c5eff3a0f8e7d633226e96f8aaef1926c02290f16271a793d459620,Responses per Table 2; per-run XRD trace not assigned; Table 1 ratios retain unresolved Methods conflict.
5a,1a,1,-1,-1,-1,-1,1:3,1:2,170,1,4,7.5,42,71,,main,4,9425,3af714cb0c5eff3a0f8e7d633226e96f8aaef1926c02290f16271a793d459620,Responses per Table 2; per-run XRD trace not assigned; Table 1 ratios retain unresolved Methods conflict.
6a,1a,-1,1,1,-1,-1,1:1,1:16,190,1,4,4.0,17,81,,main,4,9425,3af714cb0c5eff3a0f8e7d633226e96f8aaef1926c02290f16271a793d459620,Responses per Table 2; per-run XRD trace not assigned; Table 1 ratios retain unresolved Methods conflict.
7a,1a,-1,-1,1,1,-1,1:1,1:2,190,5,4,5.1,37,88,,main,4,9425,3af714cb0c5eff3a0f8e7d633226e96f8aaef1926c02290f16271a793d459620,Responses per Table 2; per-run XRD trace not assigned; Table 1 ratios retain unresolved Methods conflict.
8a,1a,1,1,-1,1,-1,1:3,1:16,170,5,4,6.4,25,69,8a/8b,main,4,9425,3af714cb0c5eff3a0f8e7d633226e96f8aaef1926c02290f16271a793d459620,Responses per Table 2; per-run XRD trace not assigned; Table 1 ratios retain unresolved Methods conflict.
3b,1b,-1,-1,-1,1,1,1:1,1:2,170,5,10,5.5,18,72,3a/3b,main,4,9425,3af714cb0c5eff3a0f8e7d633226e96f8aaef1926c02290f16271a793d459620,Responses per Table 2; per-run XRD trace not assigned; Table 1 ratios retain unresolved Methods conflict.
8b,1b,1,1,-1,1,-1,1:3,1:16,170,5,4,6.4,18,50,8a/8b,main,4,9425,3af714cb0c5eff3a0f8e7d633226e96f8aaef1926c02290f16271a793d459620,Responses per Table 2; per-run XRD trace not assigned; Table 1 ratios retain unresolved Methods conflict.
1c,2a,-1,1,-1,1,1,1:1,1:16,170,5,10,4.8,17,77,,main,4,9425,3af714cb0c5eff3a0f8e7d633226e96f8aaef1926c02290f16271a793d459620,Responses per Table 2; per-run XRD trace not assigned; Table 1 ratios retain unresolved Methods conflict.
2c,2a,1,1,1,-1,1,1:3,1:16,190,1,10,5.8,26,94,,main,4,9425,3af714cb0c5eff3a0f8e7d633226e96f8aaef1926c02290f16271a793d459620,Responses per Table 2; per-run XRD trace not assigned; Table 1 ratios retain unresolved Methods conflict.
3c,2a,-1,-1,-1,-1,1,1:1,1:2,170,1,10,4.9,19,47,3c/3d,main,4,9425,3af714cb0c5eff3a0f8e7d633226e96f8aaef1926c02290f16271a793d459620,Responses per Table 2; per-run XRD trace not assigned; Table 1 ratios retain unresolved Methods conflict.
4c,2a,1,-1,1,1,1,1:3,1:2,190,5,10,10.7,21,100,,main,4,9425,3af714cb0c5eff3a0f8e7d633226e96f8aaef1926c02290f16271a793d459620,Responses per Table 2; per-run XRD trace not assigned; Table 1 ratios retain unresolved Methods conflict.
5c,2a,1,-1,-1,1,-1,1:3,1:2,170,5,4,12.4,23,90,5c/5d,main,4,9425,3af714cb0c5eff3a0f8e7d633226e96f8aaef1926c02290f16271a793d459620,Responses per Table 2; per-run XRD trace not assigned; Table 1 ratios retain unresolved Methods conflict.
6c,2a,-1,1,1,1,-1,1:1,1:16,190,5,4,5.0,11,96,6c/6d,main,4,9425,3af714cb0c5eff3a0f8e7d633226e96f8aaef1926c02290f16271a793d459620,Responses per Table 2; per-run XRD trace not assigned; Table 1 ratios retain unresolved Methods conflict.
7c,2a,-1,-1,1,-1,-1,1:1,1:2,190,1,4,4.7,14,89,,main,4,9425,3af714cb0c5eff3a0f8e7d633226e96f8aaef1926c02290f16271a793d459620,Responses per Table 2; per-run XRD trace not assigned; Table 1 ratios retain unresolved Methods conflict.
8c,2a,1,1,-1,-1,-1,1:3,1:16,170,1,4,7.3,26,35,,main,4,9425,3af714cb0c5eff3a0f8e7d633226e96f8aaef1926c02290f16271a793d459620,Responses per Table 2; per-run XRD trace not assigned; Table 1 ratios retain unresolved Methods conflict.
3d,2b,-1,-1,-1,-1,1,1:1,1:2,170,1,10,5.3,21,43,3c/3d,main,4,9425,3af714cb0c5eff3a0f8e7d633226e96f8aaef1926c02290f16271a793d459620,Responses per Table 2; per-run XRD trace not assigned; Table 1 ratios retain unresolved Methods conflict.
5d,2b,1,-1,-1,1,-1,1:3,1:2,170,5,4,10.4,21,47,5c/5d,main,4,9425,3af714cb0c5eff3a0f8e7d633226e96f8aaef1926c02290f16271a793d459620,Responses per Table 2; per-run XRD trace not assigned; Table 1 ratios retain unresolved Methods conflict.
6d,2b,-1,1,1,1,-1,1:1,1:16,190,5,4,5.0,16,96,6c/6d,main,4,9425,3af714cb0c5eff3a0f8e7d633226e96f8aaef1926c02290f16271a793d459620,Responses per Table 2; per-run XRD trace not assigned; Table 1 ratios retain unresolved Methods conflict.
