Repository: cuiyist/mattersyn-site

# MatterSyn website

[Open the atlas](https://cuiyist.github.io/mattersyn-site/)

MatterSyn organizes source-attributed synthesis, characterization and property records. Publication and task-specific training eligibility are separate approvals.

<!-- mattersyn-generated-references:start -->

## Papers used in the published website

Dataset **0.41.2** · **551 primary source groups** · release `simple-batch09-20261012`. Records are not independent experiments.

- not reported (year unrecorded). 10.1021_jp0039520. [10.1021/jp0039520](https://doi.org/10.1021/jp0039520). Review scope remains stated in the linked website records.

- not reported (year unrecorded). 10.1021_nn900138d. [10.1021/nn900138d](https://doi.org/10.1021/nn900138d). Review scope remains stated in the linked website records.

- not reported (year unrecorded). 10.1039_c6ra14241a. [10.1039/c6ra14241a](https://doi.org/10.1039/c6ra14241a). Review scope remains stated in the linked website records.

- not reported (year unrecorded). 10.1039_d2na00734g. [10.1039/d2na00734g](https://doi.org/10.1039/d2na00734g). Review scope remains stated in the linked website records.

- Haiming Zhu; Nianhui Song; William Rodríguez-Córdoba; Tianquan Lian (year unrecorded). Wave Function Engineering for Efficient Extraction of up to Nineteen Electrons from One CdSe/CdS Quasi-Type II Quantum Dot — supporting information. *Journal of the American Chemical Society*. [10.1021/ja210312s](https://doi.org/10.1021/ja210312s). [Source review and scope](https://cuiyist.github.io/mattersyn-site/paper-review.html?id=zhu2012-ja210312s-si).

- K. A. Littau; P. J. Szajowski; A. J. Muller; A. R. Kortan; L. E. Brus (1993). A Luminescent Silicon Nanocrystal Colloid via a High-Temperature Aerosol Reaction. *The Journal of Physical Chemistry*, 97, 1224–1230. [10.1021/j100108a019](https://doi.org/10.1021/j100108a019). [Source review and scope](https://cuiyist.github.io/mattersyn-site/paper-review.html?id=littau1993).

- C. B. Murray; D. J. Norris; M. G. Bawendi (1993). Synthesis and Characterization of Nearly Monodisperse CdE (E = S, Se, Te) Semiconductor Nanocrystallites. [10.1021/ja00072a025](https://doi.org/10.1021/ja00072a025). Review scope remains stated in the linked website records.

- M. Danek, K. F. Jensen, C. B. Murray, M. G. Bawendi (1994). Electrospray organometallic chemical vapor deposition—A novel technique for preparation of II–VI quantum dot composites. [10.1063/1.112568](https://doi.org/10.1063/1.112568). Review scope remains stated in the linked website records.

- Hua Yang; Lizhu Song; Fengqing Wu; Zichen Wang; Jianping Wang; Helie Luo (1994). Preparation and magnetic properties of nanocrystalline LiFe5O8. *Journal of Materials Science Letters*, 13, 256–257. [10.1007/BF00571768](https://doi.org/10.1007/BF00571768). [Source review and scope](https://cuiyist.github.io/mattersyn-site/paper-review.html?id=yang1994-life5o8-bf00571768).

- Yanchun Zhou; Richard J. Phillips; Jay A. Switzer (1995). Electrochemical Synthesis and Sintering of Nanocrystalline Cerium(IV) Oxide Powders. *Journal of the American Ceramic Society*, 78, 981–985. [10.1111/j.1151-2916.1995.tb08425.x](https://doi.org/10.1111/j.1151-2916.1995.tb08425.x). [Source review and scope](https://cuiyist.github.io/mattersyn-site/paper-review.html?id=zhou1995-ceo2-tb08425).

- J. R. Heath; R. S. Williams; J. J. Shiang; S. J. Wind; J. Chu; C. D’Emic; W. Chen; C. L. Stanis; J. J. Bucchignano (1996). Spatially Confined Chemistry: Fabrication of Ge Quantum Dot Arrays. *The Journal of Physical Chemistry*, 100, 3144–3149. [10.1021/jp951903v](https://doi.org/10.1021/jp951903v). [Source review and scope](https://cuiyist.github.io/mattersyn-site/paper-review.html?id=heath1996).

- Michal Danek; Klavs F. Jensen; Chris B. Murray; Moungi G. Bawendi (1996). Synthesis of Luminescent Thin-Film CdSe/ZnSe Quantum Dot Composites Using CdSe Quantum Dots Passivated with an Overlayer of ZnSe. *Chemistry of Materials*, 8, 173–180. [10.1021/cm9503137](https://doi.org/10.1021/cm9503137). [Source review and scope](https://cuiyist.github.io/mattersyn-site/paper-review.html?id=danek1996).

- M. Mukherjee; A. Datta; S. K. Pradhan; D. Chakravorty (1996). Synthesis of nanocrystalline PbS by a chemical route. *Journal of Materials Science Letters*, 15, 654–657. [10.1007/bf00264103](https://doi.org/10.1007/bf00264103). [Source review and scope](https://cuiyist.github.io/mattersyn-site/paper-review.html?id=mukherjee1996-pbs-bf00264103).

- B. O. Dabbousi; J. Rodriguez-Viejo; F. V. Mikulec; J. R. Heine; H. Mattoussi; R. Ober; K. F. Jensen; M. G. Bawendi (1997). (CdSe)ZnS Core–Shell Quantum Dots: Synthesis and Characterization of a Size Series of Highly Luminescent Nanocrystallites. *The Journal of Physical Chemistry B*, 101, 9463–9475. [10.1021/jp971091y](https://doi.org/10.1021/jp971091y). [Source review and scope](https://cuiyist.github.io/mattersyn-site/paper-review.html?id=dabbousi1997).

- Svetlana M. Kudryavtseva; Alexei A.

File: data/paper-reviews/alam2012-cdse-cds-ica201110038.json
{
  "schema_version": "paper-coverage-1.0",
  "paper_id": "alam2012-cdse-cds-ica201110038",
  "doi": "10.1016/j.ica.2011.10.038",
  "title": "Asymmetric quantum dot growth via temperature cycling",
  "paper": {
    "title": "Asymmetric quantum dot growth via temperature cycling",
    "authors": "Rabeka Alam; Mathew M. Maye",
    "journal": "Inorganica Chimica Acta",
    "year": 2012,
    "volume": 380,
    "pages": "114–117",
    "online_date": "20 October 2011",
    "doi": "10.1016/j.ica.2011.10.038",
    "url": "https://doi.org/10.1016/j.ica.2011.10.038"
  },
  "documents": [
    {
      "role": "main",
      "source_file": "source-main.pdf",
      "sha256": "acad3df3cd4c70375124242432431d08a8c70c39373b04ba193e597c2e86689a",
      "page_count": 4,
      "pages": [
        {
          "page": 1,
          "text_read": true,
          "visual_review": true,
          "sections": [
            "Complete supplied page, figures, equation and bibliography."
          ],
          "source_locator": "Main PDF p. 1"
        },
        {
          "page": 2,
          "text_read": true,
          "visual_review": true,
          "sections": [
            "Complete supplied page, figures, equation and bibliography."
          ],
          "source_locator": "Main PDF p. 2"
        },
        {
          "page": 3,
          "text_read": true,
          "visual_review": true,
          "sections": [
            "Complete supplied page, figures, equation and bibliography."
          ],
          "source_locator": "Main PDF p. 3"
        },
        {
          "page": 4,
          "text_read": true,
          "visual_review": true,
          "sections": [
            "Complete supplied page, figures, equation and bibliography."
          ],
          "source_locator": "Main PDF p. 4"
        }
      ]
    }
  ],
  "review_scope": "supplied_main_only_si_unverified",
  "supporting_information": {
    "status": "not_located_or_verified",
    "note": "No matching local SI located/read; cited full sources unreviewed."
  },
  "independent_audit": "PASS WITH LIMITS — Independent root R2 scientific audit of all four supplied main pages, four figures, equation 1 and the 42-reference bibliography passed. SI and cited references remain unreviewed. Presentation refinements pending; no measured-coordinate admission.",
  "recipe_inventory": [
    {
      "id": "alam2012-cdse-cds-ica201110038-cdse-cds-constant-temperature",
      "label": "Alam and Maye (2012): CdSe/CdS constant-temperature comparison",
      "record_type": "procedure",
      "status": "independent_source_audit_passed",
      "record_ids": [
        "alam2012-cdse-cds-ica201110038-cdse-cds-constant-temperature"
      ],
      "source_locators": [
        {
          "source_id": "alam2012-cdse-cds-ica201110038",
          "locator": "Main PDF p. 4, Paragraph preceding Conclusions"
        }
      ],
      "scope": "Incompletely specified constant-temperature comparison; supporting context only.",
      "gaps": [
        "Complete four-page supplied main; local filename search found only identical main copies. SI and cited full methods unreviewed.",
        "Inert gas identity, absolute pressure, stirring and many transfer/workup times are not reported. Nitrogen is named only for drying.",
        "The CdSe flask capacity is not stated; the 10 mL four-neck vessel is explicitly a CdSe/CdS shell-growth apparatus.",
        "No final solution concentration, chemical yield, physical batch identifier or atom-resolved interface/coordinates is supplied.",
        "TEM ± values are retained without assigning a standard-deviation/standard-error interpretation. At least 100 particles were analyzed.",
        "The source gives no variant-specific structure for the omitted-extra-TOP large-seed recipe; displayed core data are not duplicated onto it.",
        "Independent source audit passed; presentation remains pending."
      ]
    },
    {
      "id": "alam2012-cdse-cds-ica201110038-cdse-cds-head-tail",
      "label": "Alam and Maye (2012): CdSe/CdS head–tail shell growth",
      "record_type": "literature_protocol",
      "status": "independent_source_audit_passed",
      "record_ids": [
        "alam2012-cdse-cds-ica201110038-cdse-cds-head-tail"
      ],
      "source_locators": [
        {
          "source_id": "alam2012-cdse-cds-ica201110038",
          "locator": "Main PDF p. 2, Section 2.3.2"
        }
      ],
      "scope": "Direct quantified recipe.",
      "gaps": [
        "Complete four-page supplied main; local filename search found only identical main copies. SI and cited full methods unreviewed.",
        "Inert gas identity, absolute pressure, stirring and many transfer/workup times are not reported. Nitrogen is named only for drying.",
        "The CdSe flask capacity is not stated; the 10 mL four-neck vessel is explicitly a CdSe/CdS shell-growth apparatus.",
        "No final solution concentration, chemical yield, physical batch identifier or atom-resolved interface/coordinates is supplied.",
        "TEM ± values are retained without assigning a standard-deviation/standard-error interpretation. At least 100 particles were analyzed.",
        "The source gives no variant-specific structure for the omitted-extra-TOP large-seed recipe; displayed core data are not duplicated onto it.",
        "Independent source audit passed; presentation remains pending."
      ]
    },
    {
      "id": "alam2012-cdse-cds-ica201110038-cdse-constant-temperature",
      "label": "Alam and Maye (2012): CdSe constant-temperature comparison",
      "record_type": "procedure",
      "status": "independent_source_audit_passed",
      "record_ids": [
        "alam2012-cdse-cds-ica201110038-cdse-constant-temperature"
      ],
      "source_locators": [
        {
          "source_id": "alam2012-cdse-cds-ica201110038",
          "locator": "Main PDF p. 4, Paragraph preceding Conclusions"
        }
      ],
      "scope": "Incompletely specified constant-temperature comparison; supporting context only.",
      "gaps": [
        "Complete four-page supplied main; local filename search found only identical main copies. SI and cited full methods unreviewed.",
        "Inert gas identity, absolute pressure, stirring and many transfer/workup times are not reported. Nitrogen is named only for drying.",
        "The CdSe flask capacity is not stated; the 10 mL four-neck vessel is explicitly a CdSe/CdS shell-growth apparatus.",
        "No final solution concentration, chemical yield, physical batch identifier or atom-resolved interface/coordinates is supplied.",
        "TEM ± values are retained without assigning a standard-deviation/standard-error interpretation. At least 100 particles were analyzed.",
        "The source gives no variant-specific structure for the omitted-extra-TOP large-seed recipe; displayed core data are not duplicated onto it.",
        "Independent source audit passed; presentation remains pending."
      ]
    },
    {
      "id": "alam2012-cdse-cds-ica201110038-cdse-large-seed-no-extra-top",
      "label": "Alam and Maye (2012): CdSe large-seed variant without separate TOP addition",
      "record_type": "literature_protocol",
      "status": "independent_source_audit_passed",
      "record_ids": [
        "alam2012-cdse-cds-ica201110038-cdse-large-seed-no-extra-top"
      ],
      "source_locators": [
        {
          "source_id": "alam2012-cdse-cds-ica201110038",
          "locator": "Main PDF p. 2, Section 2.3.1"
        }
      ],
      "scope": "Direct quantified recipe.",
      "gaps": [
        "Complete four-page supplied main; local filename search found only identical main copies. SI and cited full methods unreviewed.",
        "Inert gas identity, absolute pressure, stirring and many transfer/workup times are not reported. Nitrogen is named only for drying.",
        "The CdSe flask capacity is not stated; the 10 mL four-neck vessel is explicitly a CdSe/CdS shell-growth apparatus.",
        "No final solution concentration, chemical yield, physical batch identifier or atom-resolved interface/coordinates is supplied.",
        "TEM ± values are retained without assigning a standard-deviation/standard-error interpretation. At least 100 particles were analyzed.",
        "The source gives no variant-specific structure for the omitted-extra-TOP large-seed recipe; displayed core data are not duplicated onto it.",
        "Independent source audit passed; presentation remains pending.",
        "The optional omission applies to the separate TOP dose only. The 1.5 mL TOP carrying Se remains. Product dimensions and phase are not variant-specifically reported."
      ]
    },
    {
      "id": "alam2012-cdse-cds-ica201110038-cdse-teardrop",
      "label": "Alam and Maye (2012): CdSe teardrop temperature-cycling synthesis",
      "record_type": "literature_protocol",
      "status": "independent_source_audit_passed",
      "record_ids": [
        "alam2012-cdse-cds-ica201110038-cdse-teardrop"
      ],
      "source_locators": [
        {
          "source_id": "alam2012-cdse-cds-ica201110038",
          "locator": "Main PDF p. 2, Section 2.3.1"
        }
      ],
      "scope": "Direct quantified recipe.",
      "gaps": [
        "Complete four-page supplied main; local filename search found only identical main copies. SI and cited full methods unreviewed.",
        "Inert gas identity, absolute pressure, stirring and many transfer/workup times are not reported. Nitrogen is named only for drying.",
        "The CdSe flask capacity is not stated; the 10 mL four-neck vessel is explicitly a CdSe/CdS shell-growth apparatus.",
        "No final solution concentration, chemical yield, physical batch identifier or atom-resolved interface/coordinates is supplied.",
        "TEM ± values are retained without assigning a standard-deviation/standard-error interpretation. At least 100 particles were analyzed.",
        "The source gives no variant-specific structure for the omitted-extra-TOP large-seed recipe; displayed core data are not duplicated onto it.",
        "Independent source audit passed; presentation remains pending."
      ]
    }
  ],
  "characterization_inventory": [
    {
      "id": "alam2012-cdse-cds-ica201110038-cdse-cds-head-tail:head-length",
      "label": "head length",
      "record_id": "alam2012-cdse-cds-ica201110038-cdse-cds-head-tail",
      "sample_id": "alam2012-cdse-cds-ica201110038-cdse-cds-head-tail-product",
      "record_pointer": "/measurements/0",
      "technique": "TEM",
      "classification": "structural",
      "source_locators": [
        {
          "source_id": "alam2012-cdse-cds-ica201110038",
          "locator": "Main PDF p. 3, Figure 2(b) and discussion"
        }
      ],
      "status": "reported"
    },
    {
      "id": "alam2012-cdse-cds-ica201110038-cdse-cds-head-tail:head-width",
      "label": "head width",
      "record_id": "alam2012-cdse-cds-ica201110038-cdse-cds-head-tail",
      "sample_id": "alam2012-cdse-cds-ica201110038-cdse-cds-head-tail-product",
      "record_pointer": "/measurements/1",
      "technique": "TEM",
      "classification": "structural",
      "source_locators": [
        {
          "source_id": "alam2012-cdse-cds-ica201110038",
          "locator": "Main PDF p. 3, Figure 2(b) and discussion"
        }
      ],
      "status": "reported"
    },
    {
      "id": "alam2012-cdse-cds-ica201110038-cdse-cds-head-tail:head-aspect",
      "label": "head aspect ratio",
      "record_id": "alam2012-cdse-cds-ica201110038-cdse-cds-head-tail",
      "sample_id": "alam2012-cdse-cds-ica201110038-cdse-cds-head-tail-product",
      "record_pointer": "/measurements/2",
      "technique": "TEM",
      "classification": "structural",
      "source_locators": [
        {
          "source_id": "alam2012-cdse-cds-ica201110038",
          "locator": "Main PDF p. 3, Figure 2(b) and discussion"
        }
      ],
      "status": "reported"
    },
    {
      "id": "alam2012-cdse-cds-ica201110038-cdse-cds-head-tail:total-length",
      "label": "particle length",
      "record_id": "alam2012-cdse-cds-ica201110038-cdse-cds-head-tail",
      "sample_id": "alam2012-cdse-cds-ica201110038-cdse-cds-head-tail-product",
      "record_pointer": "/measurements/3",
      "technique": "TEM",
      "classification": "structural",
      "source_locators": [
        {
          "source_id": "alam2012-cdse-cds-ica201110038",
          "locator": "Main PDF p. 3, Figure 2(b) and discussion"
        }
      ],
      "status": "reported"
    },
    {
      "id": "alam2012-cdse-cds-ica201110038-cdse-cds-head-tail:asymmetric-fraction",
      "label": "asymmetric head tail fraction",
      "record_id": "alam2012-cdse-cds-ica201110038-cdse-cds-head-tail",
      "sample_id": "alam2012-cdse-cds-ica201110038-cdse-cds-head-tail-product",
      "record_pointer": "/measurements/4",
      "technique": "TEM",
      "classification": "structural",
      "source_locators": [
        {
          "source_id": "alam2012-cdse-cds-ica201110038",
          "locator": "Main PDF p. 3, Figure 2 discussion"
        }
      ],
      "status": "reported"
    },
    {
      "id": "alam2012-cdse-cds-ica201110038-cdse-cds-head-tail:pl622",
      "label": "emission peak wavelength",
      "record_id": "alam2012-cdse-cds-ica201110038-cdse-cds-head-tail",
      "sample_id": "alam2012-cdse-cds-ica201110038-cdse-cds-head-tail-product",
      "record_pointer": "/measurements/5",
      "technique": "Optical spectroscopy",
      "classification": "property",
      "source_locators": [
        {
          "source_id": "alam2012-cdse-cds-ica201110038",
          "locator": "Main PDF p. 3, Figure 1 and discussion"
        }
      ],
      "status": "reported"
    },
    {
      "id": "alam2012-cdse-cds-ica201110038-cdse-cds-head-tail:pl663",
      "label": "emission peak wavelength",
      "record_id": "alam2012-cdse-cds-ica201110038-cdse-cds-head-tail",
      "sample_id": "alam2012-cdse-cds-ica201110038-cdse-cds-head-tail-product",
      "record_pointer": "/measurements/6",
      "technique": "Optical spectroscopy",
      "classification": "property",
      "source_locators": [
        {
          "source_id": "alam2012-cdse-cds-ica201110038",
          "locator": "Main PDF p. 3, Figure 1 and discussion"
        }
      ],
      "status": "reported"
    },
    {
      "id": "alam2012-cdse-cds-ica201110038-cdse-cds-head-tail:qy",
      "label": "photoluminescence quantum yield",
      "record_id": "alam2012-cdse-cds-ica201110038-cdse-cds-head-tail",
      "sample_id": "alam2012-cdse-cds-ica201110038-cdse-cds-head-tail-product",
      "record_pointer": "/measurements/7",
      "technique": "Relative optical comparison",
      "classification": "property",
      "source_locators": [
        {
          "source_id": "alam2012-cdse-cds-ica201110038",
          "locator": "Main PDF p. 3, Figure 1 and discussion"
        }
      ],
      "status": "reported"
    },
    {
      "id": "alam2012-cdse-cds-ica201110038-cdse-teardrop:length",
      "label": "particle length",
      "record_id": "alam2012-cdse-cds-ica201110038-cdse-teardrop",
      "sample_id": "alam2012-cdse-cds-ica201110038-cdse-teardrop-product",
      "record_pointer": "/measurements/0",
      "technique": "TEM",
      "classification": "structural",
      "source_locators": [
        {
          "source_id": "alam2012-cdse-cds-ica201110038",
          "locator": "Main PDF p. 3, Figure 2(a) and discussion"
        }
      ],
      "status": "reported"
    },
    {
      "id": "alam2012-cdse-cds-ica201110038-cdse-teardrop:width",
      "label": "particle width",
      "record_id": "alam2012-cdse-cds-ica201110038-cdse-teardrop",
      "sample_id": "alam2012-cdse-cds-ica201110038-cdse-teardrop-product",
      "record_pointer": "/measurements/1",
      "technique": "TEM",
      "classification": "structural",
      "source_locators": [
        {
          "source_id": "alam2012-cdse-cds-ica201110038",
          "locator": "Main PDF p. 3, Figure 2(a) and discussion"
        }
      ],
      "status": "reported"
    },
    {
      "id": "alam2012-cdse-cds-ica201110038-cdse-teardrop:aspect",
      "label": "aspect ratio",
      "record_id": "alam2012-cdse-cds-ica201110038-cdse-teardrop",
      "sample_id": "alam2012-cdse-cds-ica201110038-cdse-teardrop-product",
      "record_pointer": "/measurements/2",
      "technique": "TEM",
      "classification": "structural",
      "source_locators": [
        {
          "source_id": "alam2012-cdse-cds-ica201110038",
          "locator": "Main PDF p. 3, Figure 2(a) and discussion"
        }
      ],
      "status": "reported"
    },
    {
      "id": "alam2012-cdse-cds-ica201110038-cdse-teardrop:abs633",
      "label": "absorption peak wavelength",
      "record_id": "alam2012-cdse-cds-ica201110038-cdse-teardrop",
      "sample_id": "alam2012-cdse-cds-ica201110038-cdse-teardrop-product",
      "record_pointer": "/measurements/3",
      "technique": "Optical spectroscopy",
      "classification": "property",
      "source_locators": [
        {
          "source_id": "alam2012-cdse-cds-ica201110038",
          "locator": "Main PDF p. 2, Section 3, optical discussion"
        }
      ],
      "status": "reported"
    },
    {
      "id": "alam2012-cdse-cds-ica201110038-cdse-teardrop:abs580",
      "label": "absorption peak wavelength",
      "record_id": "alam2012-cdse-cds-ica201110038-cdse-teardrop",
      "sample_id": "alam2012-cdse-cds-ica201110038-cdse-teardrop-product",
      "record_pointer": "/measurements/4",
      "technique": "Optical spectroscopy",
      "classification": "property",
      "source_locators": [
        {
          "source_id": "alam2012-cdse-cds-ica201110038",
          "locator": "Main PDF p. 2, Section 3, optical discussion"
        }
      ],
      "status": "reported"
    },
    {
      "id": "alam2012-cdse-cds-ica201110038-cdse-teardrop:pl582",
      "label": "emission peak wavelength",
      "record_id": "alam2012-cdse-cds-ica201110038-cdse-teardrop",
      "sample_id": "alam2012-cdse-cds-ica201110038-cdse-teardrop-product",
      "record_pointer": "/measurements/5",
      "technique": "Optical spectroscopy",
      "classification": "property",
      "source_locators": [
        {
          "source_id": "alam2012-cdse-cds-ica201110038",
          "locator": "Main PDF p. 2, Section 3, optical discussion"
        }
      ],
      "status": "reported"
    },
    {
      "id": "alam2012-cdse-cds-ica201110038-cdse-teardrop:pl649",
      "label": "emission peak wavelength",
      "record_id": "alam2012-cdse-cds-ica201110038-cdse-teardrop",
      "sample_id": "alam2012-cdse-cds-ica201110038-cdse-teardrop-product",
      "record_pointer": "/measurements/6",
      "technique": "Optical spectroscopy",
      "classification": "property",
      "source_locators": [
        {
          "source_id": "alam2012-cdse-cds-ica201110038",
          "locator": "Main PDF p. 2, Section 3, optical discussion"
        }
      ],
      "status": "reported"
    },
    {
      "id": "alam2012-cdse-cds-ica201110038-cdse-teardrop:qy",
      "label": "photoluminescence quantum yield",
      "record_id": "alam2012-cdse-cds-ica201110038-cdse-teardrop",
      "sample_id": "alam2012-cdse-cds-ica201110038-cdse-teardrop-product",
      "record_pointer": "/measurements/7",
      "technique": "Relative optical comparison",
      "classification": "property",
      "source_locators": [
        {
          "source_id": "alam2012-cdse-cds-ica201110038",
          "locator": "Main PDF p. 3, Figure 1 and shell comparison"
        }
      ],
      "status": "reported"
    }
  ],
  "figures": [
    {
      "id": "figure-1",
      "label": "Figure 1",
      "document_role": "main",
      "page": 3,
      "source_locators": [
        "Main PDF p. 3, Figure 1"
      ],
      "caption_paraphrase": "Absorption and photoluminescence of CdSe cores (i) and CdSe/CdS rods (ii) in toluene.",
      "sample_links": [
        "alam2012-cdse-cds-ica201110038-cdse-teardrop",
        "alam2012-cdse-cds-ica201110038-cdse-cds-head-tail"
      ],
      "sample_scope": "Purified samples; PL excitation 400 nm. Curves are not assigned to the optional TOP-omission or constant-temperature controls.",
      "quantitative_facts": [],
      "gaps": [
        "No atom-resolved interface or physical batch identifier supplied."
      ],
      "reviewed": true,
      "text_reviewed": true,
      "visual_reviewed": true,
      "category": "property",
      "categories": [
        "property"
      ],
      "original_crop": "assets/paper-reviews/alam2012-cdse-cds-ica201110038/figure-1.png",
      "public_asset": "assets/paper-reviews/alam2012-cdse-cds-ica201110038/figure-1.png",
      "public_asset_sha256": "d622cc5ed2da25fdc6312b750380036e15584486be39878468137ead4e8dcfb1",
      "crop_provenance": {
        "source_sha256": "acad3df3cd4c70375124242432431d08a8c70c39373b04ba193e597c2e86689a",
        "parent_render_sha256": "1e08ca8f8848505c4bbfc77a67d2243bd41b1e6290be75cc60969eacd9f63d32",
        "crop_pixels": [
          62,
          124,
          560,
          710
        ],
        "coordinate_convention": "xyxy_pixels_top_left",
        "render_dpi": 140,
        "transformation": "Exact rectangular source pixels; no alteration or relabelling."
      },
      "copyright_permission_verified": false
    },
    {
      "id": "figure-2",
      "label": "Figure 2",
      "document_role": "main",
      "page": 3,
      "source_locators": [
        "Main PDF p. 3, Figure 2"
      ],
      "caption_paraphrase": "TEM of CdSe teardrops (a) and CdSe/CdS head–tail rods (b), with 100 nm scale bars.",
      "sample_links": [
        "alam2012-cdse-cds-ica201110038-cdse-teardrop",
        "alam2012-cdse-cds-ica201110038-cdse-cds-head-tail"
      ],
      "sample_scope": "Core, head/stem and total rod dimensions describe different objects; the internal core/shell interface is not directly resolved.",
      "quantitative_facts": [],
      "gaps": [
        "No atom-resolved interface or physical batch identifier supplied."
      ],
      "reviewed": true,
      "text_reviewed": true,
      "visual_reviewed": true,
      "category": "structure",
      "categories": [
        "structure"
      ],
      "original_crop": "assets/paper-reviews/alam2012-cdse-cds-ica201110038/figure-2.png",
      "public_asset": "assets/paper-reviews/alam2012-cdse-cds-ica201110038/figure-2.png",
      "public_asset_sha256": "c95f5a3c1992362086252b179d5dec7dec66020f1b7982f4e58cef017d7cd2bf",
      "crop_provenance": {
        "source_sha256": "acad3df3cd4c70375124242432431d08a8c70c39373b04ba193e597c2e86689a",
        "parent_render_sha256": "1e08ca8f8848505c4bbfc77a67d2243bd41b1e6290be75cc60969eacd9f63d32",
        "crop_pixels": [
          582,
          124,
          1078,
          858
        ],
        "coordinate_convention": "xyxy_pixels_top_left",
        "render_dpi": 140,
        "transformation": "Exact rectangular source pixels; no alteration or relabelling."
      },
      "copyright_permission_verified": false
    },
    {
      "id": "figure-3",
      "label": "Figure 3",
      "document_role": "main",
      "page": 4,
      "source_locators": [
        "Main PDF p. 4, Figure 3"
      ],
      "caption_paraphrase": "Powder XRD of CdSe teardrops (i) and CdSe/CdS rods (ii), with wurtzite reference reflections.",
      "sample_links": [
        "alam2012-cdse-cds-ica201110038-cdse-teardrop",
        "alam2012-cdse-cds-ica201110038-cdse-cds-head-tail"
      ],
      "sample_scope": "Source assigns wurtzite; reference reflections are not sample-refined atomistic coordinates.",
      "quantitative_facts": [],
      "gaps": [
        "No atom-resolved interface or physical batch identifier supplied."
      ],
      "reviewed": true,
      "text_reviewed": true,
      "visual_reviewed": true,
      "category": "structure",
      "categories": [
        "structure"
      ],
      "original_crop": "assets/paper-reviews/alam2012-cdse-cds-ica201110038/figure-3.png",
      "public_asset": "assets/paper-reviews/alam2012-cdse-cds-ica201110038/figure-3.png",
      "public_asset_sha256": "d5f9ab8d1c712eaa09006ab9bf1b1aaed4e495cfa490f0478d74d547c4aac0ae",
      "crop_provenance": {
        "source_sha256": "acad3df3cd4c70375124242432431d08a8c70c39373b04ba193e597c2e86689a",
        "parent_render_sha256": "97dc045200c18c97c5e4e6a5ea392215b9f5ed64b0d92e1296e5194b8ef66cc5",
        "crop_pixels": [
          78,
          124,
          579,
          562
        ],
        "coordinate_convention": "xyxy_pixels_top_left",
        "render_dpi": 140,
        "transformation": "Exact rectangular source pixels; no alteration or relabelling."
      },
      "copyright_permission_verified": false
    },
    {
      "id": "figure-4",
      "label": "Figure 4",
      "document_role": "main",
      "page": 4,
      "source_locators": [
        "Main PDF p. 4, Figure 4"
      ],
      "caption_paraphrase": "Authors’ schematic of temperature-cycled core and shell growth.",
      "sample_links": [
        "alam2012-cdse-cds-ica201110038-cdse-teardrop",
        "alam2012-cdse-cds-ica201110038-cdse-cds-head-tail"
      ],
      "sample_scope": "Proposed mechanism. Printed <001> arrows and 80–370–80 °C labels are retained; prose <002> and method chronology are separately qualified.",
      "quantitative_facts": [],
      "gaps": [
        "No atom-resolved interface or physical batch identifier supplied."
      ],
      "reviewed": true,
      "text_reviewed": true,
      "visual_reviewed": true,
      "category": "mechanism",
      "categories": [
        "mechanism"
      ],
      "original_crop": "assets/paper-reviews/alam2012-cdse-cds-ica201110038/figure-4.png",
      "public_asset": "assets/paper-reviews/alam2012-cdse-cds-ica201110038/figure-4.png",
      "public_asset_sha256": "1fa233698bb6a3efc2d3882594d6efe492ea317a62e5984aae27647a7916b249",
      "crop_provenance": {
        "source_sha256": "acad3df3cd4c70375124242432431d08a8c70c39373b04ba193e597c2e86689a",
        "parent_render_sha256": "97dc045200c18c97c5e4e6a5ea392215b9f5ed64b0d92e1296e5194b8ef66cc5",
        "crop_pixels": [
          79,
          580,
          582,
          874
        ],
        "coordinate_convention": "xyxy_pixels_top_left",
        "render_dpi": 140,
        "transformation": "Exact rectangular source pixels; no alteration or relabelling."
      },
      "copyright_permission_verified": false
    }
  ],
  "tables": [],
  "equations": [
    {
      "id": "equation-1",
      "label": "Relative quantum yield relation",
      "page": 2,
      "source_locators": [
        "Main PDF p. 2, Section 2.4.2"
      ],
      "summary": "QY_qdot(%) = QY_R (Abs_R/Abs_qdot) (PL_qdot/PL_R) (η_qdot²/η_R²)",
      "scope": "Relative optical calibration, not a measured structure."
    }
  ],
  "source_notes": [
    {
      "id": "interpretation-0",
      "label": "Temperature cycling and the comparison routes",
      "summary": "The authors cool the reaction after injection to 80 °C and then reheat to 370 °C. They report teardrop CdSe cores and asymmetric head–tail CdSe/CdS rods. Separate constant-370 °C preparations are described as symmetric rods with single emission spectra, but their charges and dwell times are not separately specified.",
      "source_locators": [
        "Main PDF p. 2–4, Sections 2.3 and 3; Figure 4"
      ]
    },
    {
      "id": "interpretation-1",
      "label": "The larger-seed TOP omission is a separate recipe option",
      "summary": "The core method states that the separate 1.5 mL TOP addition is omitted for large-size seeds. This does not remove the 1.5 mL TOP used with selenium. No numerical dimension or displayed specimen is explicitly assigned to that variant, so the Figure 2(a) dimensions remain with the representative cycled-core route.",
      "source_locators": [
        "Main PDF p. 2, Section 2.3.1"
      ]
    },
    {
      "id": "interpretation-2",
      "label": "Particle dimensions do not locate an internal interface",
      "summary": "TEM gives core dimensions 10.5 ± 0.7 nm by 6.4 ± 0.4 nm, with aspect ratio 1.7 ± 0.1. For CdSe/CdS rods, the thicker head/stem is 18.3 ± 1.8 nm by 7.7 ± 0.8 nm, with aspect ratio 2.4 ± 0.3; the total length is 44.8 ± 4.1 nm. The authors propose that the head contains the CdSe core. The images do not supply a measured internal interface or shell-thickness map. Approximately 70% are classified as head–tail rods.",
      "source_locators": [
        "Main PDF p. 3, Figure 2 and discussion"
      ]
    },
    {
      "id": "interpretation-3",
      "label": "Double emission is not proof of two size populations",
      "summary": "The purified cores show approximate absorption features at 633 and 580 nm and PL peaks at 582 and 649 nm. No clear bimodal TEM size distribution is observed. After CdS growth the emission peaks shift to about 622 and 663 nm; relative quantum yield rises from about 3% to about 38%. The authors connect the optical behavior to varied faceting or morphology, without resolving separate particle populations.",
      "source_locators": [
        "Main PDF p. 2–3, Figure 1 and discussion"
      ]
    },
    {
      "id": "interpretation-4",
      "label": "Wurtzite assignment and the growth model",
      "summary": "Powder XRD assigns both cycled products to wurtzite. The source identifies reflections at 35° and 46° as characteristic CdSe <102> and <103>, and describes stronger relative <002> intensity for elongated particles. A shift from bulk CdSe toward CdS is interpreted as shell growth; no numerical refined lattice constant is supplied. The proposed mechanism invokes ligand-limited growth during cooling and renewed anisotropic growth on reheating.",
      "source_locators": [
        "Main PDF p. 3–4, Figures 3 and 4"
      ]
    },
    {
      "id": "interpretation-5",
      "label": "Two source schematic labels remain unresolved",
      "summary": "Figure 4 labels growth <001>, whereas the prose discusses <002>. Its cycle label is 80–370–80 °C, whereas the method records the initial injection, cooling to 80 °C, reheating to 370 °C and room-temperature workup. These are retained as source differences; no silently corrected crystal direction or final 80 °C hold is imposed. The 10 min final anneal is explicit in the core discussion, not independently repeated in the shell procedure.",
      "source_locators": [
        "Main PDF p. 2–4, Section 2.3, Section 3 and Figure 4"
      ]
    }
  ],
  "evidence_conflicts": [
    {
      "topic": "Figure 4 labels the temperature cycle 80–370–80 °C; methods describe cooling from injection to 80 °C, reheating to 370 °C and then room-temperature workup. Preserve the schematic without imposing a final 80 °C hold.",
      "handling": "Source statements retained without silently resolving the difference."
    },
    {
      "topic": "Figure 4 labels growth <001>, whereas the text discusses <002>. Both source labels are retained as author interpretation without a crystallographic correction.",
      "handling": "Source statements retained without silently resolving the difference."
    }
  ],
  "remaining_gaps": [
    "Complete four-page supplied main; local filename search found only identical main copies. SI and cited full methods unreviewed.",
    "Inert gas identity, absolute pressure, stirring and many transfer/workup times are not reported. Nitrogen is named only for drying.",
    "The CdSe flask capacity is not stated; the 10 mL four-neck vessel is explicitly a CdSe/CdS shell-growth apparatus.",
    "No final solution concentration, chemical yield, physical batch identifier or atom-resolved interface/coordinates is supplied.",
    "TEM ± values are retained without assigning a standard-deviation/standard-error interpretation. At least 100 particles were analyzed.",
    "The source gives no variant-specific structure for the omitted-extra-TOP large-seed recipe; displayed core data are not duplicated onto it.",
    "Independent source audit passed; presentation remains pending."
  ],
  "training_note": "Two synthesis-linked structural outcomes; the large-seed option lacks separately assigned structural data. Supporting controls and illustrative optical calibration do not add measured specimen rows. No coordinate assets.",
  "review_scope_label": "Complete supplied main review; SI unverified",
  "context_data": "data/paper-reviews/alam2012-cdse-cds-ica201110038/contexts.json",
  "accepted_scientific_audit_sha256": "11ec817cc16f1d304b065742112983c7f789e92d324c6693d531b43ce28b7693"
}

File: data/paper-reviews/au-silica-adfm200500603.json
{
  "schema_version": "paper-coverage-1.0",
  "paper_id": "au-silica-adfm200500603",
  "doi": "10.1002/adfm.200500603",
  "title": "Three-Dimensionally Ordered Gold Nanocrystal/Silica Superlattice Thin Films Synthesized via Sol–Gel Self-Assembly",
  "paper": {
    "title": "Three-Dimensionally Ordered Gold Nanocrystal/Silica Superlattice Thin Films Synthesized via Sol–Gel Self-Assembly",
    "authors": "Hongyou Fan; Adam Wright; John Gabaldon; Adrian Rodriguez; C. Jeffrey Brinker; Ying-Bing Jiang",
    "journal": "Advanced Functional Materials",
    "year": 2006,
    "volume": 16,
    "pages": "891–895",
    "doi": "10.1002/adfm.200500603",
    "url": "https://doi.org/10.1002/adfm.200500603"
  },
  "documents": [
    {
      "role": "main",
      "source_file": "source-main.pdf",
      "sha256": "b7f07ddbb6eb3841b4bd2fadf135e36de1e662f55e0cbec7173b304e879f7e25",
      "page_count": 5,
      "pages": [
        {
          "page": 1,
          "text_read": true,
          "visual_review": true,
          "sections": [
            "Complete page including figures/captions and references."
          ],
          "source_locator": "Main PDF p.1"
        },
        {
          "page": 2,
          "text_read": true,
          "visual_review": true,
          "sections": [
            "Complete page including figures/captions and references."
          ],
          "source_locator": "Main PDF p.2"
        },
        {
          "page": 3,
          "text_read": true,
          "visual_review": true,
          "sections": [
            "Complete page including figures/captions and references."
          ],
          "source_locator": "Main PDF p.3"
        },
        {
          "page": 4,
          "text_read": true,
          "visual_review": true,
          "sections": [
            "Complete page including figures/captions and references."
          ],
          "source_locator": "Main PDF p.4"
        },
        {
          "page": 5,
          "text_read": true,
          "visual_review": true,
          "sections": [
            "Complete page including figures/captions and references."
          ],
          "source_locator": "Main PDF p.5"
        }
      ]
    }
  ],
  "review_scope": "supplied_main_only_si_unverified",
  "supporting_information": {
    "status": "not_reviewed",
    "note": "SI not used; cited full sources unreviewed."
  },
  "independent_audit": "PASS WITH LIMITS — Independent complete five-page main scientific audit of accepted R2 passed. Cited full references remain unreviewed. Presentation refinements pending; no measured-coordinate admission.",
  "recipe_inventory": [
    {
      "id": "au-silica-adfm200500603-gold-core",
      "label": "Fan et al. (2006): n-Dodecanethiol-capped gold nanocrystal preparation",
      "record_type": "literature_protocol",
      "status": "independent_source_audit_passed",
      "record_ids": [
        "au-silica-adfm200500603-gold-core"
      ],
      "source_locators": [
        {
          "source_id": "au-silica-adfm200500603",
          "locator": "Main PDF p. 4–5, Experimental, Synthesis of Gold NCs"
        }
      ],
      "scope": "Quantified upstream Au preparation; film-feed ca.3nm and~7% width preserve source-level scope.",
      "gaps": [
        "Complete five-page main, Scheme 1, Figures 1–3 and all 46 numbered references. SI and cited full sources unreviewed.",
        "HAuCl4 hydration, reagent purities, aqueous phase-transfer duration, reduction temperature and numeric addition rate are not reported. The visible phase-transfer color endpoint is explicit.",
        "The source gives TEOS (0.08 g) or BTEE without an independently stated BTEE amount. BTEE charge remains unknown; its two aging observations are retained as supporting routes rather than complete direct recipes.",
        "HCl is 0.07 N or 1 N, 0.05 mL. The choice is not assigned to each film/aging specimen; no extra factorial experiments or inferred molar concentrations are created.",
        "Quick-heating temperature/time for chloroform removal, NC stock concentration after clarification, spin duration, substrate cleaning and precise spin rate per specimen are unknown.",
        "The 1 h room-temperature mixing precedes separately reported 0/5/24 h aging. No-aging means no additional aging, not absence of the 1 h sol–gel mixing.",
        "Low-angle fcc parameters around 10.5/10.8 nm and Fm3m describe the nanocrystal superlattice mesostructure, not the atomic Au unit cell. No atomic coordinates or atomic Au lattice constant are supplied.",
        "Representative TEM/optical/film-thickness results lack an exact aging/spin-rate/acid-strength crosswalk. They are supporting specimen contexts, not copied into each aging experiment.",
        "Casting up to25 µm and micromolded stripe/dot patterns are supporting contexts: complete casting/micromolding schedules are not supplied. Cited methods remain unreviewed.",
        "Independent source comparison passed; molecular/particle/reference-cell presentation remains pending."
      ]
    },
    {
      "id": "au-silica-adfm200500603-micelles",
      "label": "Fan et al. (2006): Aqueous CTAB encapsulation of gold NCs",
      "record_type": "observation",
      "status": "independent_source_audit_passed",
      "record_ids": [
        "au-silica-adfm200500603-micelles"
      ],
      "source_locators": [
        {
          "source_id": "au-silica-adfm200500603",
          "locator": "Main PDF p. 5, Experimental, Synthesis of Gold-NC Micelles"
        }
      ],
      "scope": "Aqueous CTAB encapsulation of gold NCs",
      "gaps": [
        "Complete five-page main, Scheme 1, Figures 1–3 and all 46 numbered references. SI and cited full sources unreviewed.",
        "HAuCl4 hydration, reagent purities, aqueous phase-transfer duration, reduction temperature and numeric addition rate are not reported. The visible phase-transfer color endpoint is explicit.",
        "The source gives TEOS (0.08 g) or BTEE without an independently stated BTEE amount. BTEE charge remains unknown; its two aging observations are retained as supporting routes rather than complete direct recipes.",
        "HCl is 0.07 N or 1 N, 0.05 mL. The choice is not assigned to each film/aging specimen; no extra factorial experiments or inferred molar concentrations are created.",
        "Quick-heating temperature/time for chloroform removal, NC stock concentration after clarification, spin duration, substrate cleaning and precise spin rate per specimen are unknown.",
        "The 1 h room-temperature mixing precedes separately reported 0/5/24 h aging. No-aging means no additional aging, not absence of the 1 h sol–gel mixing.",
        "Low-angle fcc parameters around 10.5/10.8 nm and Fm3m describe the nanocrystal superlattice mesostructure, not the atomic Au unit cell. No atomic coordinates or atomic Au lattice constant are supplied.",
        "Representative TEM/optical/film-thickness results lack an exact aging/spin-rate/acid-strength crosswalk. They are supporting specimen contexts, not copied into each aging experiment.",
        "Casting up to25 µm and micromolded stripe/dot patterns are supporting contexts: complete casting/micromolding schedules are not supplied. Cited methods remain unreviewed.",
        "Independent source comparison passed; molecular/particle/reference-cell presentation remains pending."
      ]
    },
    {
      "id": "au-silica-adfm200500603-teos-0h",
      "label": "Fan et al. (2006): TEOS film, no additional aging",
      "record_type": "literature_protocol",
      "status": "independent_source_audit_passed",
      "record_ids": [
        "au-silica-adfm200500603-teos-0h"
      ],
      "source_locators": [
        {
          "source_id": "au-silica-adfm200500603",
          "locator": "Main PDF p. 5, Experimental, Gold NC/Silica Superlattice Thin Films"
        }
      ],
      "scope": "TEOS film, no additional aging; Quantified TEOS family with exact additional-aging label.",
      "gaps": [
        "Complete five-page main, Scheme 1, Figures 1–3 and all 46 numbered references. SI and cited full sources unreviewed.",
        "HAuCl4 hydration, reagent purities, aqueous phase-transfer duration, reduction temperature and numeric addition rate are not reported. The visible phase-transfer color endpoint is explicit.",
        "The source gives TEOS (0.08 g) or BTEE without an independently stated BTEE amount. BTEE charge remains unknown; its two aging observations are retained as supporting routes rather than complete direct recipes.",
        "HCl is 0.07 N or 1 N, 0.05 mL. The choice is not assigned to each film/aging specimen; no extra factorial experiments or inferred molar concentrations are created.",
        "Quick-heating temperature/time for chloroform removal, NC stock concentration after clarification, spin duration, substrate cleaning and precise spin rate per specimen are unknown.",
        "The 1 h room-temperature mixing precedes separately reported 0/5/24 h aging. No-aging means no additional aging, not absence of the 1 h sol–gel mixing.",
        "Low-angle fcc parameters around 10.5/10.8 nm and Fm3m describe the nanocrystal superlattice mesostructure, not the atomic Au unit cell. No atomic coordinates or atomic Au lattice constant are supplied.",
        "Representative TEM/optical/film-thickness results lack an exact aging/spin-rate/acid-strength crosswalk. They are supporting specimen contexts, not copied into each aging experiment.",
        "Casting up to25 µm and micromolded stripe/dot patterns are supporting contexts: complete casting/micromolding schedules are not supplied. Cited methods remain unreviewed.",
        "Independent source comparison passed; molecular/particle/reference-cell presentation remains pending."
      ]
    },
    {
      "id": "au-silica-adfm200500603-teos-5h",
      "label": "Fan et al. (2006): TEOS film, 5 h solution aging",
      "record_type": "literature_protocol",
      "status": "independent_source_audit_passed",
      "record_ids": [
        "au-silica-adfm200500603-teos-5h"
      ],
      "source_locators": [
        {
          "source_id": "au-silica-adfm200500603",
          "locator": "Main PDF p. 5, Experimental, Gold NC/Silica Superlattice Thin Films"
        }
      ],
      "scope": "TEOS film, 5 h solution aging; Quantified TEOS family with exact additional-aging label.",
      "gaps": [
        "Complete five-page main, Scheme 1, Figures 1–3 and all 46 numbered references. SI and cited full sources unreviewed.",
        "HAuCl4 hydration, reagent purities, aqueous phase-transfer duration, reduction temperature and numeric addition rate are not reported. The visible phase-transfer color endpoint is explicit.",
        "The source gives TEOS (0.08 g) or BTEE without an independently stated BTEE amount. BTEE charge remains unknown; its two aging observations are retained as supporting routes rather than complete direct recipes.",
        "HCl is 0.07 N or 1 N, 0.05 mL. The choice is not assigned to each film/aging specimen; no extra factorial experiments or inferred molar concentrations are created.",
        "Quick-heating temperature/time for chloroform removal, NC stock concentration after clarification, spin duration, substrate cleaning and precise spin rate per specimen are unknown.",
        "The 1 h room-temperature mixing precedes separately reported 0/5/24 h aging. No-aging means no additional aging, not absence of the 1 h sol–gel mixing.",
        "Low-angle fcc parameters around 10.5/10.8 nm and Fm3m describe the nanocrystal superlattice mesostructure, not the atomic Au unit cell. No atomic coordinates or atomic Au lattice constant are supplied.",
        "Representative TEM/optical/film-thickness results lack an exact aging/spin-rate/acid-strength crosswalk. They are supporting specimen contexts, not copied into each aging experiment.",
        "Casting up to25 µm and micromolded stripe/dot patterns are supporting contexts: complete casting/micromolding schedules are not supplied. Cited methods remain unreviewed.",
        "Independent source comparison passed; molecular/particle/reference-cell presentation remains pending."
      ]
    },
    {
      "id": "au-silica-adfm200500603-teos-24h",
      "label": "Fan et al. (2006): TEOS film, 24 h solution aging",
      "record_type": "literature_protocol",
      "status": "independent_source_audit_passed",
      "record_ids": [
        "au-silica-adfm200500603-teos-24h"
      ],
      "source_locators": [
        {
          "source_id": "au-silica-adfm200500603",
          "locator": "Main PDF p. 5, Experimental, Gold NC/Silica Superlattice Thin Films"
        }
      ],
      "scope": "TEOS film, 24 h solution aging; Quantified TEOS family with exact additional-aging label.",
      "gaps": [
        "Complete five-page main, Scheme 1, Figures 1–3 and all 46 numbered references. SI and cited full sources unreviewed.",
        "HAuCl4 hydration, reagent purities, aqueous phase-transfer duration, reduction temperature and numeric addition rate are not reported. The visible phase-transfer color endpoint is explicit.",
        "The source gives TEOS (0.08 g) or BTEE without an independently stated BTEE amount. BTEE charge remains unknown; its two aging observations are retained as supporting routes rather than complete direct recipes.",
        "HCl is 0.07 N or 1 N, 0.05 mL. The choice is not assigned to each film/aging specimen; no extra factorial experiments or inferred molar concentrations are created.",
        "Quick-heating temperature/time for chloroform removal, NC stock concentration after clarification, spin duration, substrate cleaning and precise spin rate per specimen are unknown.",
        "The 1 h room-temperature mixing precedes separately reported 0/5/24 h aging. No-aging means no additional aging, not absence of the 1 h sol–gel mixing.",
        "Low-angle fcc parameters around 10.5/10.8 nm and Fm3m describe the nanocrystal superlattice mesostructure, not the atomic Au unit cell. No atomic coordinates or atomic Au lattice constant are supplied.",
        "Representative TEM/optical/film-thickness results lack an exact aging/spin-rate/acid-strength crosswalk. They are supporting specimen contexts, not copied into each aging experiment.",
        "Casting up to25 µm and micromolded stripe/dot patterns are supporting contexts: complete casting/micromolding schedules are not supplied. Cited methods remain unreviewed.",
        "Independent source comparison passed; molecular/particle/reference-cell presentation remains pending."
      ]
    },
    {
      "id": "au-silica-adfm200500603-btee-0h",
      "label": "Fan et al. (2006): BTEE film, no additional aging",
      "record_type": "observation",
      "status": "independent_source_audit_passed",
      "record_ids": [
        "au-silica-adfm200500603-btee-0h"
      ],
      "source_locators": [
        {
          "source_id": "au-silica-adfm200500603",
          "locator": "Main PDF p. 5, Experimental, Gold NC/Silica Superlattice Thin Films"
        }
      ],
      "scope": "BTEE film, no additional aging; Supporting BTEE preparation/aging observation; precursor dose unresolved, no direct pair credit.",
      "gaps": [
        "Complete five-page main, Scheme 1, Figures 1–3 and all 46 numbered references. SI and cited full sources unreviewed.",
        "HAuCl4 hydration, reagent purities, aqueous phase-transfer duration, reduction temperature and numeric addition rate are not reported. The visible phase-transfer color endpoint is explicit.",
        "The source gives TEOS (0.08 g) or BTEE without an independently stated BTEE amount. BTEE charge remains unknown; its two aging observations are retained as supporting routes rather than complete direct recipes.",
        "HCl is 0.07 N or 1 N, 0.05 mL. The choice is not assigned to each film/aging specimen; no extra factorial experiments or inferred molar concentrations are created.",
        "Quick-heating temperature/time for chloroform removal, NC stock concentration after clarification, spin duration, substrate cleaning and precise spin rate per specimen are unknown.",
        "The 1 h room-temperature mixing precedes separately reported 0/5/24 h aging. No-aging means no additional aging, not absence of the 1 h sol–gel mixing.",
        "Low-angle fcc parameters around 10.5/10.8 nm and Fm3m describe the nanocrystal superlattice mesostructure, not the atomic Au unit cell. No atomic coordinates or atomic Au lattice constant are supplied.",
        "Representative TEM/optical/film-thickness results lack an exact aging/spin-rate/acid-strength crosswalk. They are supporting specimen contexts, not copied into each aging experiment.",
        "Casting up to25 µm and micromolded stripe/dot patterns are supporting contexts: complete casting/micromolding schedules are not supplied. Cited methods remain unreviewed.",
        "Independent source comparison passed; molecular/particle/reference-cell presentation remains pending."
      ]
    },
    {
      "id": "au-silica-adfm200500603-btee-24h",
      "label": "Fan et al. (2006): BTEE film, 24 h solution aging",
      "record_type": "observation",
      "status": "independent_source_audit_passed",
      "record_ids": [
        "au-silica-adfm200500603-btee-24h"
      ],
      "source_locators": [
        {
          "source_id": "au-silica-adfm200500603",
          "locator": "Main PDF p. 5, Experimental, Gold NC/Silica Superlattice Thin Films"
        }
      ],
      "scope": "BTEE film, 24 h solution aging; Supporting BTEE preparation/aging observation; precursor dose unresolved, no direct pair credit.",
      "gaps": [
        "Complete five-page main, Scheme 1, Figures 1–3 and all 46 numbered references. SI and cited full sources unreviewed.",
        "HAuCl4 hydration, reagent purities, aqueous phase-transfer duration, reduction temperature and numeric addition rate are not reported. The visible phase-transfer color endpoint is explicit.",
        "The source gives TEOS (0.08 g) or BTEE without an independently stated BTEE amount. BTEE charge remains unknown; its two aging observations are retained as supporting routes rather than complete direct recipes.",
        "HCl is 0.07 N or 1 N, 0.05 mL. The choice is not assigned to each film/aging specimen; no extra factorial experiments or inferred molar concentrations are created.",
        "Quick-heating temperature/time for chloroform removal, NC stock concentration after clarification, spin duration, substrate cleaning and precise spin rate per specimen are unknown.",
        "The 1 h room-temperature mixing precedes separately reported 0/5/24 h aging. No-aging means no additional aging, not absence of the 1 h sol–gel mixing.",
        "Low-angle fcc parameters around 10.5/10.8 nm and Fm3m describe the nanocrystal superlattice mesostructure, not the atomic Au unit cell. No atomic coordinates or atomic Au lattice constant are supplied.",
        "Representative TEM/optical/film-thickness results lack an exact aging/spin-rate/acid-strength crosswalk. They are supporting specimen contexts, not copied into each aging experiment.",
        "Casting up to25 µm and micromolded stripe/dot patterns are supporting contexts: complete casting/micromolding schedules are not supplied. Cited methods remain unreviewed.",
        "Independent source comparison passed; molecular/particle/reference-cell presentation remains pending."
      ]
    },
    {
      "id": "au-silica-adfm200500603-teos-characterization",
      "label": "Fan et al. (2006): TEOS representative film characterization",
      "record_type": "observation",
      "status": "independent_source_audit_passed",
      "record_ids": [
        "au-silica-adfm200500603-teos-characterization"
      ],
      "source_locators": [
        {
          "source_id": "au-silica-adfm200500603",
          "locator": "Main PDF p. 2–4, Representative film microscopy, optical properties and framework discussion"
        },
        {
          "source_id": "au-silica-adfm200500603",
          "locator": "Main PDF p. 5, Characterization"
        }
      ],
      "scope": "TEOS representative film characterization",
      "gaps": [
        "Complete five-page main, Scheme 1, Figures 1–3 and all 46 numbered references. SI and cited full sources unreviewed.",
        "HAuCl4 hydration, reagent purities, aqueous phase-transfer duration, reduction temperature and numeric addition rate are not reported. The visible phase-transfer color endpoint is explicit.",
        "The source gives TEOS (0.08 g) or BTEE without an independently stated BTEE amount. BTEE charge remains unknown; its two aging observations are retained as supporting routes rather than complete direct recipes.",
        "HCl is 0.07 N or 1 N, 0.05 mL. The choice is not assigned to each film/aging specimen; no extra factorial experiments or inferred molar concentrations are created.",
        "Quick-heating temperature/time for chloroform removal, NC stock concentration after clarification, spin duration, substrate cleaning and precise spin rate per specimen are unknown.",
        "The 1 h room-temperature mixing precedes separately reported 0/5/24 h aging. No-aging means no additional aging, not absence of the 1 h sol–gel mixing.",
        "Low-angle fcc parameters around 10.5/10.8 nm and Fm3m describe the nanocrystal superlattice mesostructure, not the atomic Au unit cell. No atomic coordinates or atomic Au lattice constant are supplied.",
        "Representative TEM/optical/film-thickness results lack an exact aging/spin-rate/acid-strength crosswalk. They are supporting specimen contexts, not copied into each aging experiment.",
        "Casting up to25 µm and micromolded stripe/dot patterns are supporting contexts: complete casting/micromolding schedules are not supplied. Cited methods remain unreviewed.",
        "Independent source comparison passed; molecular/particle/reference-cell presentation remains pending."
      ]
    },
    {
      "id": "au-silica-adfm200500603-btee-characterization",
      "label": "Fan et al. (2006): BTEE representative film characterization",
      "record_type": "observation",
      "status": "independent_source_audit_passed",
      "record_ids": [
        "au-silica-adfm200500603-btee-characterization"
      ],
      "source_locators": [
        {
          "source_id": "au-silica-adfm200500603",
          "locator": "Main PDF p. 2–4, Representative film microscopy, optical properties and framework discussion"
        },
        {
          "source_id": "au-silica-adfm200500603",
          "locator": "Main PDF p. 5, Characterization"
        }
      ],
      "scope": "BTEE representative film characterization",
      "gaps": [
        "Complete five-page main, Scheme 1, Figures 1–3 and all 46 numbered references. SI and cited full sources unreviewed.",
        "HAuCl4 hydration, reagent purities, aqueous phase-transfer duration, reduction temperature and numeric addition rate are not reported. The visible phase-transfer color endpoint is explicit.",
        "The source gives TEOS (0.08 g) or BTEE without an independently stated BTEE amount. BTEE charge remains unknown; its two aging observations are retained as supporting routes rather than complete direct recipes.",
        "HCl is 0.07 N or 1 N, 0.05 mL. The choice is not assigned to each film/aging specimen; no extra factorial experiments or inferred molar concentrations are created.",
        "Quick-heating temperature/time for chloroform removal, NC stock concentration after clarification, spin duration, substrate cleaning and precise spin rate per specimen are unknown.",
        "The 1 h room-temperature mixing precedes separately reported 0/5/24 h aging. No-aging means no additional aging, not absence of the 1 h sol–gel mixing.",
        "Low-angle fcc parameters around 10.5/10.8 nm and Fm3m describe the nanocrystal superlattice mesostructure, not the atomic Au unit cell. No atomic coordinates or atomic Au lattice constant are supplied.",
        "Representative TEM/optical/film-thickness results lack an exact aging/spin-rate/acid-strength crosswalk. They are supporting specimen contexts, not copied into each aging experiment.",
        "Casting up to25 µm and micromolded stripe/dot patterns are supporting contexts: complete casting/micromolding schedules are not supplied. Cited methods remain unreviewed.",
        "Independent source comparison passed; molecular/particle/reference-cell presentation remains pending."
      ]
    },
    {
      "id": "au-silica-adfm200500603-casting",
      "label": "Fan et al. (2006): Cast-film thickness context",
      "record_type": "observation",
      "status": "independent_source_audit_passed",
      "record_ids": [
        "au-silica-adfm200500603-casting"
      ],
      "source_locators": [
        {
          "source_id": "au-silica-adfm200500603",
          "locator": "Main PDF p. 2, Casting comparison"
        }
      ],
      "scope": "Cast-film thickness context",
      "gaps": [
        "Complete five-page main, Scheme 1, Figures 1–3 and all 46 numbered references. SI and cited full sources unreviewed.",
        "HAuCl4 hydration, reagent purities, aqueous phase-transfer duration, reduction temperature and numeric addition rate are not reported. The visible phase-transfer color endpoint is explicit.",
        "The source gives TEOS (0.08 g) or BTEE without an independently stated BTEE amount. BTEE charge remains unknown; its two aging observations are retained as supporting routes rather than complete direct recipes.",
        "HCl is 0.07 N or 1 N, 0.05 mL. The choice is not assigned to each film/aging specimen; no extra factorial experiments or inferred molar concentrations are created.",
        "Quick-heating temperature/time for chloroform removal, NC stock concentration after clarification, spin duration, substrate cleaning and precise spin rate per specimen are unknown.",
        "The 1 h room-temperature mixing precedes separately reported 0/5/24 h aging. No-aging means no additional aging, not absence of the 1 h sol–gel mixing.",
        "Low-angle fcc parameters around 10.5/10.8 nm and Fm3m describe the nanocrystal superlattice mesostructure, not the atomic Au unit cell. No atomic coordinates or atomic Au lattice constant are supplied.",
        "Representative TEM/optical/film-thickness results lack an exact aging/spin-rate/acid-strength crosswalk. They are supporting specimen contexts, not copied into each aging experiment.",
        "Casting up to25 µm and micromolded stripe/dot patterns are supporting contexts: complete casting/micromolding schedules are not supplied. Cited methods remain unreviewed.",
        "Independent source comparison passed; molecular/particle/reference-cell presentation remains pending."
      ]
    },
    {
      "id": "au-silica-adfm200500603-micromolding",
      "label": "Fan et al. (2006): Micromolded stripe and dot patterns",
      "record_type": "observation",
      "status": "independent_source_audit_passed",
      "record_ids": [
        "au-silica-adfm200500603-micromolding"
      ],
      "source_locators": [
        {
          "source_id": "au-silica-adfm200500603",
          "locator": "Main PDF p. 3–4, Figure3D and micromolding discussion"
        }
      ],
      "scope": "Micromolded stripe and dot patterns",
      "gaps": [
        "Complete five-page main, Scheme 1, Figures 1–3 and all 46 numbered references. SI and cited full sources unreviewed.",
        "HAuCl4 hydration, reagent purities, aqueous phase-transfer duration, reduction temperature and numeric addition rate are not reported. The visible phase-transfer color endpoint is explicit.",
        "The source gives TEOS (0.08 g) or BTEE without an independently stated BTEE amount. BTEE charge remains unknown; its two aging observations are retained as supporting routes rather than complete direct recipes.",
        "HCl is 0.07 N or 1 N, 0.05 mL. The choice is not assigned to each film/aging specimen; no extra factorial experiments or inferred molar concentrations are created.",
        "Quick-heating temperature/time for chloroform removal, NC stock concentration after clarification, spin duration, substrate cleaning and precise spin rate per specimen are unknown.",
        "The 1 h room-temperature mixing precedes separately reported 0/5/24 h aging. No-aging means no additional aging, not absence of the 1 h sol–gel mixing.",
        "Low-angle fcc parameters around 10.5/10.8 nm and Fm3m describe the nanocrystal superlattice mesostructure, not the atomic Au unit cell. No atomic coordinates or atomic Au lattice constant are supplied.",
        "Representative TEM/optical/film-thickness results lack an exact aging/spin-rate/acid-strength crosswalk. They are supporting specimen contexts, not copied into each aging experiment.",
        "Casting up to25 µm and micromolded stripe/dot patterns are supporting contexts: complete casting/micromolding schedules are not supplied. Cited methods remain unreviewed.",
        "Independent source comparison passed; molecular/particle/reference-cell presentation remains pending."
      ]
    }
  ],
  "characterization_inventory": [
    {
      "id": "au-silica-adfm200500603-gold-core:feed-size",
      "label": "source reported particle size",
      "record_id": "au-silica-adfm200500603-gold-core",
      "sample_id": "au-silica-adfm200500603-gold-core-product",
      "record_pointer": "/measurements/0",
      "technique": "Not specified",
      "classification": "structural",
      "source_locators": [
        {
          "source_id": "au-silica-adfm200500603",
          "locator": "Main PDF p. 2–4, Gold NC preparation and ca.3nm feed to both film families"
        }
      ],
      "status": "reported"
    },
    {
      "id": "au-silica-adfm200500603-gold-core:size-width",
      "label": "relative size distribution width",
      "record_id": "au-silica-adfm200500603-gold-core",
      "sample_id": "au-silica-adfm200500603-gold-core-product",
      "record_pointer": "/measurements/1",
      "technique": "Not specified",
      "classification": "structural",
      "source_locators": [
        {
          "source_id": "au-silica-adfm200500603",
          "locator": "Main PDF p. 2, Heat-treated NC size distribution"
        }
      ],
      "status": "reported"
    },
    {
      "id": "au-silica-adfm200500603-teos-0h:xrd-supercell",
      "label": "superlattice parameter a",
      "record_id": "au-silica-adfm200500603-teos-0h",
      "sample_id": "au-silica-adfm200500603-teos-0h-product",
      "record_pointer": "/measurements/0",
      "technique": "Low-angle XRD",
      "classification": "structural",
      "source_locators": [
        {
          "source_id": "au-silica-adfm200500603",
          "locator": "Main PDF p. 3, Figure2C3"
        },
        {
          "source_id": "au-silica-adfm200500603",
          "locator": "Main PDF p. 4, Aging/host-framework comparison"
        }
      ],
      "status": "reported"
    },
    {
      "id": "au-silica-adfm200500603-teos-characterization:spr",
      "label": "surface plasmon resonance peak",
      "record_id": "au-silica-adfm200500603-teos-characterization",
      "sample_id": "au-silica-adfm200500603-teos-characterization-product",
      "record_pointer": "/measurements/0",
      "technique": "UV–vis",
      "classification": "property",
      "source_locators": [
        {
          "source_id": "au-silica-adfm200500603",
          "locator": "Main PDF p. 2–3, Figure1 and UV–vis paragraph"
        }
      ],
      "status": "reported"
    },
    {
      "id": "au-silica-adfm200500603-teos-characterization:tem-supercell",
      "label": "superlattice parameter a",
      "record_id": "au-silica-adfm200500603-teos-characterization",
      "sample_id": "au-silica-adfm200500603-teos-characterization-product",
      "record_pointer": "/measurements/1",
      "technique": "TEM",
      "classification": "structural",
      "source_locators": [
        {
          "source_id": "au-silica-adfm200500603",
          "locator": "Main PDF p. 2–4, Representative film microscopy, optical properties and framework discussion"
        },
        {
          "source_id": "au-silica-adfm200500603",
          "locator": "Main PDF p. 5, Characterization"
        }
      ],
      "status": "reported"
    },
    {
      "id": "au-silica-adfm200500603-teos-characterization:spacing",
      "label": "minimum average interparticle spacing",
      "record_id": "au-silica-adfm200500603-teos-characterization",
      "sample_id": "au-silica-adfm200500603-teos-characterization-product",
      "record_pointer": "/measurements/2",
      "technique": "TEM",
      "classification": "structural",
      "source_locators": [
        {
          "source_id": "au-silica-adfm200500603",
          "locator": "Main PDF p. 2–4, Representative film microscopy, optical properties and framework discussion"
        },
        {
          "source_id": "au-silica-adfm200500603",
          "locator": "Main PDF p. 5, Characterization"
        }
      ],
      "status": "reported"
    },
    {
      "id": "au-silica-adfm200500603-teos-characterization:index",
      "label": "refractive index",
      "record_id": "au-silica-adfm200500603-teos-characterization",
      "sample_id": "au-silica-adfm200500603-teos-characterization-product",
      "record_pointer": "/measurements/3",
      "technique": "Not specified",
      "classification": "property",
      "source_locators": [
        {
          "source_id": "au-silica-adfm200500603",
          "locator": "Main PDF p. 2–4, Representative film microscopy, optical properties and framework discussion"
        },
        {
          "source_id": "au-silica-adfm200500603",
          "locator": "Main PDF p. 5, Characterization"
        }
      ],
      "status": "reported"
    },
    {
      "id": "au-silica-adfm200500603-teos-characterization:thickness",
      "label": "film thickness",
      "record_id": "au-silica-adfm200500603-teos-characterization",
      "sample_id": "au-silica-adfm200500603-teos-characterization-product",
      "record_pointer": "/measurements/4",
      "technique": "Not specified",
      "classification": "structural",
      "source_locators": [
        {
          "source_id": "au-silica-adfm200500603",
          "locator": "Main PDF p. 2, Film thickness"
        }
      ],
      "status": "reported"
    },
    {
      "id": "au-silica-adfm200500603-btee-characterization:spr",
      "label": "surface plasmon resonance peak",
      "record_id": "au-silica-adfm200500603-btee-characterization",
      "sample_id": "au-silica-adfm200500603-btee-characterization-product",
      "record_pointer": "/measurements/0",
      "technique": "UV–vis",
      "classification": "property",
      "source_locators": [
        {
          "source_id": "au-silica-adfm200500603",
          "locator": "Main PDF p. 2–3, Figure1 and UV–vis paragraph"
        }
      ],
      "status": "reported"
    },
    {
      "id": "au-silica-adfm200500603-casting:cast-thickness",
      "label": "film thickness",
      "record_id": "au-silica-adfm200500603-casting",
      "sample_id": "au-silica-adfm200500603-casting-product",
      "record_pointer": "/measurements/0",
      "technique": "Not specified",
      "classification": "structural",
      "source_locators": [
        {
          "source_id": "au-silica-adfm200500603",
          "locator": "Main PDF p. 2, Casting comparison"
        }
      ],
      "status": "reported"
    }
  ],
  "figures": [
    {
      "id": "figure-1",
      "label": "Scheme 1",
      "document_role": "main",
      "page": 2,
      "source_locators": [
        "Main PDF p.2, Scheme 1"
      ],
      "caption_paraphrase": "Source schematic of micelle encapsulation and film assembly",
      "sample_links": [
        "au-silica-adfm200500603-gold-core",
        "au-silica-adfm200500603-micelles",
        "au-silica-adfm200500603-teos-0h",
        "au-silica-adfm200500603-teos-5h",
        "au-silica-adfm200500603-teos-24h",
        "au-silica-adfm200500603-btee-0h",
        "au-silica-adfm200500603-btee-24h",
        "au-silica-adfm200500603-teos-characterization",
        "au-silica-adfm200500603-btee-characterization"
      ],
      "sample_scope": "Author schematic; not measured atomic or apparatus geometry.",
      "quantitative_facts": [],
      "gaps": [
        "Independent source audit passed; presentation pending."
      ],
      "reviewed": true,
      "text_reviewed": true,
      "visual_reviewed": true,
      "category": "context",
      "categories": [
        "context"
      ],
      "original_crop": "assets/paper-reviews/au-silica-adfm200500603/figure-1.png",
      "public_asset": "assets/paper-reviews/au-silica-adfm200500603/figure-1.png",
      "public_asset_sha256": "60c540969e0afefb0444f43cdb0ce39094a3b0a198c919a4c044ae719dd1858a",
      "crop_provenance": {
        "source_sha256": "b7f07ddbb6eb3841b4bd2fadf135e36de1e662f55e0cbec7173b304e879f7e25",
        "parent_render_sha256": "1f465dd46331aa12e6b9cfa3826f59721228f490246f43bb9c88c01d06328911",
        "crop_pixels": [
          500,
          107,
          927,
          674
        ],
        "coordinate_convention": "xyxy_pixels_top_left",
        "transformation": "Exact source pixels; source labels unchanged."
      },
      "copyright_permission_verified": false
    },
    {
      "id": "figure-2",
      "label": "Figure 1",
      "document_role": "main",
      "page": 2,
      "source_locators": [
        "Main PDF p.2, Figure 1"
      ],
      "caption_paraphrase": "UV–vis curves and transparent film photograph",
      "sample_links": [
        "au-silica-adfm200500603-gold-core",
        "au-silica-adfm200500603-teos-characterization",
        "au-silica-adfm200500603-btee-characterization"
      ],
      "sample_scope": "A n-DTgoldNCs;BTEOSfilm;CBTEEfilm;Dglass-supportedfilmphoto. Exact aging/rate/acid allocation unknown.",
      "quantitative_facts": [],
      "gaps": [
        "Independent source audit passed; presentation pending."
      ],
      "reviewed": true,
      "text_reviewed": true,
      "visual_reviewed": true,
      "category": "property",
      "categories": [
        "property"
      ],
      "original_crop": "assets/paper-reviews/au-silica-adfm200500603/figure-2.png",
      "public_asset": "assets/paper-reviews/au-silica-adfm200500603/figure-2.png",
      "public_asset_sha256": "fd474c12110fb06b4ed4f38c0123cca04f620e7546c3b1e08b307a9bee2d4d7e",
      "crop_provenance": {
        "source_sha256": "b7f07ddbb6eb3841b4bd2fadf135e36de1e662f55e0cbec7173b304e879f7e25",
        "parent_render_sha256": "1f465dd46331aa12e6b9cfa3826f59721228f490246f43bb9c88c01d06328911",
        "crop_pixels": [
          500,
          740,
          927,
          1230
        ],
        "coordinate_convention": "xyxy_pixels_top_left",
        "transformation": "Exact source pixels; source labels unchanged."
      },
      "copyright_permission_verified": false
    },
    {
      "id": "figure-3",
      "label": "Figure 2",
      "document_role": "main",
      "page": 3,
      "source_locators": [
        "Main PDF p.3, Figure 2"
      ],
      "caption_paraphrase": "SEM and exact five-trace aging comparison",
      "sample_links": [
        "au-silica-adfm200500603-teos-0h",
        "au-silica-adfm200500603-teos-5h",
        "au-silica-adfm200500603-teos-24h",
        "au-silica-adfm200500603-btee-0h",
        "au-silica-adfm200500603-btee-24h",
        "au-silica-adfm200500603-teos-characterization"
      ],
      "sample_scope": "C1TEOS24h,C2TEOS5h,C3TEOS0h,C4BTEE24h,C5BTEE0h. A/B sameSEMspecimen, aging not identified.",
      "quantitative_facts": [],
      "gaps": [
        "Independent source audit passed; presentation pending."
      ],
      "reviewed": true,
      "text_reviewed": true,
      "visual_reviewed": true,
      "category": "structure",
      "categories": [
        "structure"
      ],
      "original_crop": "assets/paper-reviews/au-silica-adfm200500603/figure-3.png",
      "public_asset": "assets/paper-reviews/au-silica-adfm200500603/figure-3.png",
      "public_asset_sha256": "62f6dcbc7abe556a43027317cfeb6f9badd31b7b6291d877c1f0c6b9a00799e1",
      "crop_provenance": {
        "source_sha256": "b7f07ddbb6eb3841b4bd2fadf135e36de1e662f55e0cbec7173b304e879f7e25",
        "parent_render_sha256": "660f5e8dfd17e7d9533833a16cc0af45e39e544ad7e0808590e7d5cffdc6c733",
        "crop_pixels": [
          76,
          397,
          494,
          946
        ],
        "coordinate_convention": "xyxy_pixels_top_left",
        "transformation": "Exact source pixels; source labels unchanged."
      },
      "copyright_permission_verified": false
    },
    {
      "id": "figure-4",
      "label": "Figure 3",
      "document_role": "main",
      "page": 3,
      "source_locators": [
        "Main PDF p.3, Figure 3"
      ],
      "caption_paraphrase": "Representative TEM and micromolded patterns",
      "sample_links": [
        "au-silica-adfm200500603-teos-characterization",
        "au-silica-adfm200500603-btee-characterization",
        "au-silica-adfm200500603-micromolding"
      ],
      "sample_scope": "A/BTEOSrepresentativecross-section/planview;CBTEErepresentativeTEM;Dpatterns. Exact film-aging identities unknown; scales retained.",
      "quantitative_facts": [],
      "gaps": [
        "Independent source audit passed; presentation pending."
      ],
      "reviewed": true,
      "text_reviewed": true,
      "visual_reviewed": true,
      "category": "structure",
      "categories": [
        "structure"
      ],
      "original_crop": "assets/paper-reviews/au-silica-adfm200500603/figure-4.png",
      "public_asset": "assets/paper-reviews/au-silica-adfm200500603/figure-4.png",
      "public_asset_sha256": "d0b0815e2390ff404e8000892e28d2d3b6556903c0aaf292b826d5467ffc863d",
      "crop_provenance": {
        "source_sha256": "b7f07ddbb6eb3841b4bd2fadf135e36de1e662f55e0cbec7173b304e879f7e25",
        "parent_render_sha256": "660f5e8dfd17e7d9533833a16cc0af45e39e544ad7e0808590e7d5cffdc6c733",
        "crop_pixels": [
          508,
          114,
          927,
          641
        ],
        "coordinate_convention": "xyxy_pixels_top_left",
        "transformation": "Exact source pixels; source labels unchanged."
      },
      "copyright_permission_verified": false
    }
  ],
  "tables": [],
  "source_notes": [
    {
      "id": "interpretation-0",
      "label": "Sol–gel rate and ordering",
      "summary": "The authors connect acid-controlled silica condensation with film homogeneity. Extensive TEOS aging reduces ordering; BTEE aging has a weaker effect attributed to slower hydrolysis/condensation. This is source interpretation, not a quantitative rate model.",
      "source_locators": [
        "Main PDF p. 2–4, Sol–gel and aging discussion"
      ]
    },
    {
      "id": "interpretation-1",
      "label": "Two structural length scales",
      "summary": "Fcc and Fm3m in the low-angle/TEM discussion concern the nanocrystal superlattice. The10.5/10.8nm values must not be used as atomic Au lattice constants. No atomic coordinates are supplied.",
      "source_locators": [
        "Main PDF p. 3–4, XRD/TEM and orientation discussion"
      ]
    },
    {
      "id": "interpretation-2",
      "label": "Micelle-mediated compatibility",
      "summary": "The source attributes aqueous stability to n-DT/CTAB chain interdigitation and assembly to charge/hydrogen-bond interactions with hydrolyzed silica. These are authors’ mechanisms, not direct surface-coordinate measurements.",
      "source_locators": [
        "Main PDF p. 2–3, Micelles and assembly interpretation"
      ]
    },
    {
      "id": "interpretation-3",
      "label": "Unresolved variants",
      "summary": "Two acid strengths are listed without sample assignment. BTEE has no separately stated charge. Representative optical/TEM/film-thickness observations remain separate from exact aging labels.",
      "source_locators": [
        "Main PDF p. 2–5, Methods and figure captions"
      ]
    }
  ],
  "evidence_conflicts": [],
  "remaining_gaps": [
    "Complete five-page main, Scheme 1, Figures 1–3 and all 46 numbered references. SI and cited full sources unreviewed.",
    "HAuCl4 hydration, reagent purities, aqueous phase-transfer duration, reduction temperature and numeric addition rate are not reported. The visible phase-transfer color endpoint is explicit.",
    "The source gives TEOS (0.08 g) or BTEE without an independently stated BTEE amount. BTEE charge remains unknown; its two aging observations are retained as supporting routes rather than complete direct recipes.",
    "HCl is 0.07 N or 1 N, 0.05 mL. The choice is not assigned to each film/aging specimen; no extra factorial experiments or inferred molar concentrations are created.",
    "Quick-heating temperature/time for chloroform removal, NC stock concentration after clarification, spin duration, substrate cleaning and precise spin rate per specimen are unknown.",
    "The 1 h room-temperature mixing precedes separately reported 0/5/24 h aging. No-aging means no additional aging, not absence of the 1 h sol–gel mixing.",
    "Low-angle fcc parameters around 10.5/10.8 nm and Fm3m describe the nanocrystal superlattice mesostructure, not the atomic Au unit cell. No atomic coordinates or atomic Au lattice constant are supplied.",
    "Representative TEM/optical/film-thickness results lack an exact aging/spin-rate/acid-strength crosswalk. They are supporting specimen contexts, not copied into each aging experiment.",
    "Casting up to25 µm and micromolded stripe/dot patterns are supporting contexts: complete casting/micromolding schedules are not supplied. Cited methods remain unreviewed.",
    "Independent source comparison passed; molecular/particle/reference-cell presentation remains pending."
  ],
  "training_note": "Four quantified direct preparations (Au core and TEOS0/5/24h); BTEE incomplete-dose routes and separate characterization/casting/patterning remain support. No atomic-coordinate credit.",
  "review_scope_label": "Complete supplied main review; SI unverified",
  "context_data": "data/paper-reviews/au-silica-adfm200500603/contexts.json",
  "accepted_scientific_audit_sha256": "ff31cbd5e049f8449ce6718f72852a88d8d9832c9ba87b7f23f03c138fa43ec0"
}
