Repository: cuiyist/mattersyn-site

# MatterSyn website

[Open the atlas](https://cuiyist.github.io/mattersyn-site/)

MatterSyn organizes source-attributed synthesis, characterization and property records. Publication and task-specific training eligibility are separate approvals.

<!-- mattersyn-generated-references:start -->

## Papers used in the published website

Dataset **0.41.2** · **551 primary source groups** · release `simple-batch09-20261012`. Records are not independent experiments.

- not reported (year unrecorded). 10.1021_jp0039520. [10.1021/jp0039520](https://doi.org/10.1021/jp0039520). Review scope remains stated in the linked website records.

- not reported (year unrecorded). 10.1021_nn900138d.

File: data/paper-reviews/baumgardner2010-snse-ja1013745.json
{
  "schema_version": "paper-coverage-1.0",
  "paper_id": "baumgardner2010-snse-ja1013745",
  "doi": "10.1021/ja1013745",
  "title": "SnSe Nanocrystals: Synthesis, Structure, Optical Properties, and Surface Chemistry",
  "paper": {
    "title": "SnSe Nanocrystals: Synthesis, Structure, Optical Properties, and Surface Chemistry",
    "authors": "William J. Baumgardner; Joshua J. Choi; Yee-Fun Lim; Tobias Hanrath",
    "journal": "Journal of the American Chemical Society",
    "year": 2010,
    "volume": "132",
    "pages": "9519–9521",
    "received": "16 February 2010",
    "published_online": "28 June 2010",
    "doi": "10.1021/ja1013745",
    "url": "https://doi.org/10.1021/ja1013745"
  },
  "documents": [
    {
      "role": "main",
      "source_file": "10.1021_ja1013745.pdf",
      "sha256": "2962597501a46a302cddeb6980367b69a01bd63b77a340a5aa6267fd990f10ae",
      "page_count": 3,
      "pages": [
        {
          "page": 1,
          "text_read": true,
          "visual_review": true,
          "sections": [
            "Complete text, figures/captions and bibliography as present."
          ],
          "source_locator": "Main PDF p. 1"
        },
        {
          "page": 2,
          "text_read": true,
          "visual_review": true,
          "sections": [
            "Complete text, figures/captions and bibliography as present."
          ],
          "source_locator": "Main PDF p. 2"
        },
        {
          "page": 3,
          "text_read": true,
          "visual_review": true,
          "sections": [
            "Complete text, figures/captions and bibliography as present."
          ],
          "source_locator": "Main PDF p. 3"
        }
      ]
    }
  ],
  "review_scope": "supplied_main_only_si_unverified",
  "supporting_information": {
    "status": "not_located_or_verified",
    "note": "Detailed protocols, Figures S1–S7 and cited full sources unreviewed."
  },
  "independent_audit": "PASS WITH LIMITS — Independent R2 source audit of all three supplied main pages, four source figures and the 26-reference bibliography passed. SI and cited references remain unreviewed. Presentation refinements pending; no measured-coordinate admission.",
  "recipe_inventory": [
    {
      "id": "baumgardner2010-snse-105c",
      "label": "Baumgardner et al. (2010): 105 °C hot-injection specimen",
      "record_type": "literature_protocol",
      "status": "independent_source_audit_passed",
      "record_ids": [
        "baumgardner2010-snse-105c"
      ],
      "source_locators": [
        {
          "source_id": "baumgardner2010-snse-ja1013745",
          "locator": "Main PDF p. 1, Synthetic-method paragraph"
        },
        {
          "source_id": "baumgardner2010-snse-ja1013745",
          "locator": "Main PDF p. 2, Figure 2 caption"
        }
      ],
      "scope": "Named source preparation outcome.",
      "gaps": [
        "Three-page supplied main only; SI protocols, Figures S1–S7 and cited full sources are unreviewed.",
        "Inert-gas identity, vessel, degassing conditions, pressure, quench method and workup volumes/settings are not specified.",
        "Exact delay between nucleation and oleic-acid injection is not stated for the standard route; the two-minute quench clock origin is not more precisely defined.",
        "No measured atomic coordinates, refined cell parameters, batch IDs or atom-resolved ligand geometry are supplied.",
        "Temperature-series points in plots are retained in source figures without unreported exact values or temperature-to-size crosswalks.",
        "Optional molecular or particle presentation remains pending where not yet supplied."
      ]
    },
    {
      "id": "baumgardner2010-snse-155c",
      "label": "Baumgardner et al. (2010): 155 °C hot-injection specimen",
      "record_type": "literature_protocol",
      "status": "independent_source_audit_passed",
      "record_ids": [
        "baumgardner2010-snse-155c"
      ],
      "source_locators": [
        {
          "source_id": "baumgardner2010-snse-ja1013745",
          "locator": "Main PDF p. 1, Synthetic-method paragraph"
        },
        {
          "source_id": "baumgardner2010-snse-ja1013745",
          "locator": "Main PDF p. 1, Figure 1 caption"
        }
      ],
      "scope": "Named source preparation outcome.",
      "gaps": [
        "Three-page supplied main only; SI protocols, Figures S1–S7 and cited full sources are unreviewed.",
        "Inert-gas identity, vessel, degassing conditions, pressure, quench method and workup volumes/settings are not specified.",
        "Exact delay between nucleation and oleic-acid injection is not stated for the standard route; the two-minute quench clock origin is not more precisely defined.",
        "No measured atomic coordinates, refined cell parameters, batch IDs or atom-resolved ligand geometry are supplied.",
        "Temperature-series points in plots are retained in source figures without unreported exact values or temperature-to-size crosswalks.",
        "Optional molecular or particle presentation remains pending where not yet supplied."
      ]
    },
    {
      "id": "baumgardner2010-snse-175c",
      "label": "Baumgardner et al. (2010): 175 °C hot-injection specimen",
      "record_type": "literature_protocol",
      "status": "independent_source_audit_passed",
      "record_ids": [
        "baumgardner2010-snse-175c"
      ],
      "source_locators": [
        {
          "source_id": "baumgardner2010-snse-ja1013745",
          "locator": "Main PDF p. 1, Synthetic-method paragraph"
        },
        {
          "source_id": "baumgardner2010-snse-ja1013745",
          "locator": "Main PDF p. 2, Figure 2 caption"
        }
      ],
      "scope": "Named source preparation outcome.",
      "gaps": [
        "Three-page supplied main only; SI protocols, Figures S1–S7 and cited full sources are unreviewed.",
        "Inert-gas identity, vessel, degassing conditions, pressure, quench method and workup volumes/settings are not specified.",
        "Exact delay between nucleation and oleic-acid injection is not stated for the standard route; the two-minute quench clock origin is not more precisely defined.",
        "No measured atomic coordinates, refined cell parameters, batch IDs or atom-resolved ligand geometry are supplied.",
        "Temperature-series points in plots are retained in source figures without unreported exact values or temperature-to-size crosswalks.",
        "Optional molecular or particle presentation remains pending where not yet supplied."
      ]
    },
    {
      "id": "baumgardner2010-snse-ddt-exchange",
      "label": "Baumgardner et al. (2010): Surface treatment with Dodecanethiol, positional isomer not separately stated",
      "record_type": "procedure",
      "status": "independent_source_audit_passed",
      "record_ids": [
        "baumgardner2010-snse-ddt-exchange"
      ],
      "source_locators": [
        {
          "source_id": "baumgardner2010-snse-ja1013745",
          "locator": "Main PDF p. 3, Ligand-exchange discussion"
        }
      ],
      "scope": "Supporting series, control or treatment context; no unrelated size/phase inheritance.",
      "gaps": [
        "Three-page supplied main only; SI protocols, Figures S1–S7 and cited full sources are unreviewed.",
        "Inert-gas identity, vessel, degassing conditions, pressure, quench method and workup volumes/settings are not specified.",
        "Exact delay between nucleation and oleic-acid injection is not stated for the standard route; the two-minute quench clock origin is not more precisely defined.",
        "No measured atomic coordinates, refined cell parameters, batch IDs or atom-resolved ligand geometry are supplied.",
        "Temperature-series points in plots are retained in source figures without unreported exact values or temperature-to-size crosswalks.",
        "Optional molecular or particle presentation remains pending where not yet supplied."
      ]
    },
    {
      "id": "baumgardner2010-snse-ddt-growth",
      "label": "Baumgardner et al. (2010): Dodecanethiol-modified anisotropic growth",
      "record_type": "literature_protocol",
      "status": "independent_source_audit_passed",
      "record_ids": [
        "baumgardner2010-snse-ddt-growth"
      ],
      "source_locators": [
        {
          "source_id": "baumgardner2010-snse-ja1013745",
          "locator": "Main PDF p. 3, Dodecanethiol-modified synthesis"
        }
      ],
      "scope": "Named source preparation outcome.",
      "gaps": [
        "Three-page supplied main only; SI protocols, Figures S1–S7 and cited full sources are unreviewed.",
        "Inert-gas identity, vessel, degassing conditions, pressure, quench method and workup volumes/settings are not specified.",
        "Exact delay between nucleation and oleic-acid injection is not stated for the standard route; the two-minute quench clock origin is not more precisely defined.",
        "No measured atomic coordinates, refined cell parameters, batch IDs or atom-resolved ligand geometry are supplied.",
        "Temperature-series points in plots are retained in source figures without unreported exact values or temperature-to-size crosswalks.",
        "Optional molecular or particle presentation remains pending where not yet supplied."
      ]
    },
    {
      "id": "baumgardner2010-snse-early-oa-control",
      "label": "Baumgardner et al. (2010): Oleic acid before tin injection inhibits nucleation",
      "record_type": "procedure",
      "status": "independent_source_audit_passed",
      "record_ids": [
        "baumgardner2010-snse-early-oa-control"
      ],
      "source_locators": [
        {
          "source_id": "baumgardner2010-snse-ja1013745",
          "locator": "Main PDF p. 3, Oleic-acid injection-order comparison"
        }
      ],
      "scope": "Supporting series, control or treatment context; no unrelated size/phase inheritance.",
      "gaps": [
        "Three-page supplied main only; SI protocols, Figures S1–S7 and cited full sources are unreviewed.",
        "Inert-gas identity, vessel, degassing conditions, pressure, quench method and workup volumes/settings are not specified.",
        "Exact delay between nucleation and oleic-acid injection is not stated for the standard route; the two-minute quench clock origin is not more precisely defined.",
        "No measured atomic coordinates, refined cell parameters, batch IDs or atom-resolved ligand geometry are supplied.",
        "Temperature-series points in plots are retained in source figures without unreported exact values or temperature-to-size crosswalks.",
        "Optional molecular or particle presentation remains pending where not yet supplied.",
        "No isolated product or measured particle size is reported for this inhibited control."
      ]
    },
    {
      "id": "baumgardner2010-snse-edt-crosslink",
      "label": "Baumgardner et al. (2010): Surface treatment with Ethanedithiol (EDT)",
      "record_type": "procedure",
      "status": "independent_source_audit_passed",
      "record_ids": [
        "baumgardner2010-snse-edt-crosslink"
      ],
      "source_locators": [
        {
          "source_id": "baumgardner2010-snse-ja1013745",
          "locator": "Main PDF p. 3, Ligand-exchange discussion"
        }
      ],
      "scope": "Supporting series, control or treatment context; no unrelated size/phase inheritance.",
      "gaps": [
        "Three-page supplied main only; SI protocols, Figures S1–S7 and cited full sources are unreviewed.",
        "Inert-gas identity, vessel, degassing conditions, pressure, quench method and workup volumes/settings are not specified.",
        "Exact delay between nucleation and oleic-acid injection is not stated for the standard route; the two-minute quench clock origin is not more precisely defined.",
        "No measured atomic coordinates, refined cell parameters, batch IDs or atom-resolved ligand geometry are supplied.",
        "Temperature-series points in plots are retained in source figures without unreported exact values or temperature-to-size crosswalks.",
        "Optional molecular or particle presentation remains pending where not yet supplied."
      ]
    },
    {
      "id": "baumgardner2010-snse-formic-film",
      "label": "Baumgardner et al. (2010): Formic-acid-passivated SnSe film photocurrent",
      "record_type": "procedure",
      "status": "independent_source_audit_passed",
      "record_ids": [
        "baumgardner2010-snse-formic-film"
      ],
      "source_locators": [
        {
          "source_id": "baumgardner2010-snse-ja1013745",
          "locator": "Main PDF p. 3, Photocurrent discussion and Figure 4A,B"
        }
      ],
      "scope": "Combined source-limited formic-acid film preparation; relative ligand-treatment/deposition order unreported.",
      "gaps": [
        "Three-page supplied main only; SI protocols, Figures S1–S7 and cited full sources are unreviewed.",
        "Inert-gas identity, vessel, degassing conditions, pressure, quench method and workup volumes/settings are not specified.",
        "Exact delay between nucleation and oleic-acid injection is not stated for the standard route; the two-minute quench clock origin is not more precisely defined.",
        "No measured atomic coordinates, refined cell parameters, batch IDs or atom-resolved ligand geometry are supplied.",
        "Temperature-series points in plots are retained in source figures without unreported exact values or temperature-to-size crosswalks.",
        "Optional molecular or particle presentation remains pending where not yet supplied.",
        "Ligand-treatment versus film-deposition order is unreported; no initial oleate surface is assigned to this input."
      ]
    },
    {
      "id": "baumgardner2010-snse-oleate-electrical-context",
      "label": "Baumgardner et al. (2010): Oleate-passivated film and voltammetry contexts",
      "record_type": "procedure",
      "status": "independent_source_audit_passed",
      "record_ids": [
        "baumgardner2010-snse-oleate-electrical-context"
      ],
      "source_locators": [
        {
          "source_id": "baumgardner2010-snse-ja1013745",
          "locator": "Main PDF p. 3, Figure 4C,D and Figure S7 reference"
        }
      ],
      "scope": "Supporting series, control or treatment context; no unrelated size/phase inheritance.",
      "gaps": [
        "Three-page supplied main only; SI protocols, Figures S1–S7 and cited full sources are unreviewed.",
        "Inert-gas identity, vessel, degassing conditions, pressure, quench method and workup volumes/settings are not specified.",
        "Exact delay between nucleation and oleic-acid injection is not stated for the standard route; the two-minute quench clock origin is not more precisely defined.",
        "No measured atomic coordinates, refined cell parameters, batch IDs or atom-resolved ligand geometry are supplied.",
        "Temperature-series points in plots are retained in source figures without unreported exact values or temperature-to-size crosswalks.",
        "Optional molecular or particle presentation remains pending where not yet supplied."
      ]
    },
    {
      "id": "baumgardner2010-snse-series-context",
      "label": "Baumgardner et al. (2010): Study-wide size, composition and optical context",
      "record_type": "procedure",
      "status": "independent_source_audit_passed",
      "record_ids": [
        "baumgardner2010-snse-series-context"
      ],
      "source_locators": [
        {
          "source_id": "baumgardner2010-snse-ja1013745",
          "locator": "Main PDF p. 2, Study-wide structural and optical discussion"
        }
      ],
      "scope": "Supporting series, control or treatment context; no unrelated size/phase inheritance.",
      "gaps": [
        "Three-page supplied main only; SI protocols, Figures S1–S7 and cited full sources are unreviewed.",
        "Inert-gas identity, vessel, degassing conditions, pressure, quench method and workup volumes/settings are not specified.",
        "Exact delay between nucleation and oleic-acid injection is not stated for the standard route; the two-minute quench clock origin is not more precisely defined.",
        "No measured atomic coordinates, refined cell parameters, batch IDs or atom-resolved ligand geometry are supplied.",
        "Temperature-series points in plots are retained in source figures without unreported exact values or temperature-to-size crosswalks.",
        "Optional molecular or particle presentation remains pending where not yet supplied."
      ]
    },
    {
      "id": "baumgardner2010-snse-tin-oleate-control",
      "label": "Baumgardner et al. (2010): Crude SnSe from tin oleate: incomplete control",
      "record_type": "procedure",
      "status": "independent_source_audit_passed",
      "record_ids": [
        "baumgardner2010-snse-tin-oleate-control"
      ],
      "source_locators": [
        {
          "source_id": "baumgardner2010-snse-ja1013745",
          "locator": "Main PDF p. 1, Tin-precursor comparison"
        }
      ],
      "scope": "Supporting series, control or treatment context; no unrelated size/phase inheritance.",
      "gaps": [
        "Three-page supplied main only; SI protocols, Figures S1–S7 and cited full sources are unreviewed.",
        "Inert-gas identity, vessel, degassing conditions, pressure, quench method and workup volumes/settings are not specified.",
        "Exact delay between nucleation and oleic-acid injection is not stated for the standard route; the two-minute quench clock origin is not more precisely defined.",
        "No measured atomic coordinates, refined cell parameters, batch IDs or atom-resolved ligand geometry are supplied.",
        "Temperature-series points in plots are retained in source figures without unreported exact values or temperature-to-size crosswalks.",
        "Optional molecular or particle presentation remains pending where not yet supplied."
      ]
    }
  ],
  "characterization_inventory": [
    {
      "id": "baumgardner2010-snse-105c:xrd-phase-character",
      "label": "crystal phase",
      "record_id": "baumgardner2010-snse-105c",
      "sample_id": "baumgardner2010-snse-105c-product",
      "record_pointer": "/measurements/0",
      "technique": "Wide-angle XRD",
      "classification": "structural",
      "source_locators": [
        {
          "source_id": "baumgardner2010-snse-ja1013745",
          "locator": "Main PDF p. 2, Figure 2 and phase-assignment discussion"
        }
      ],
      "status": "reported"
    },
    {
      "id": "baumgardner2010-snse-155c:lattice-fringes",
      "label": "crystallinity",
      "record_id": "baumgardner2010-snse-155c",
      "sample_id": "baumgardner2010-snse-155c-product",
      "record_pointer": "/measurements/0",
      "technique": "HRTEM / FFT",
      "classification": "structural",
      "source_locators": [
        {
          "source_id": "baumgardner2010-snse-ja1013745",
          "locator": "Main PDF p. 1, Figure 1 and p. 2 TEM discussion"
        }
      ],
      "status": "reported"
    },
    {
      "id": "baumgardner2010-snse-175c:xrd-phase-character",
      "label": "crystal phase",
      "record_id": "baumgardner2010-snse-175c",
      "sample_id": "baumgardner2010-snse-175c-product",
      "record_pointer": "/measurements/0",
      "technique": "Wide-angle XRD",
      "classification": "structural",
      "source_locators": [
        {
          "source_id": "baumgardner2010-snse-ja1013745",
          "locator": "Main PDF p. 2, Figure 2 and phase-assignment discussion"
        }
      ],
      "status": "reported"
    },
    {
      "id": "baumgardner2010-snse-ddt-exchange:solubility",
      "label": "solubility",
      "record_id": "baumgardner2010-snse-ddt-exchange",
      "sample_id": "baumgardner2010-snse-ddt-exchange-product",
      "record_pointer": "/measurements/0",
      "technique": "Source-reported qualitative observation",
      "classification": "property",
      "source_locators": [
        {
          "source_id": "baumgardner2010-snse-ja1013745",
          "locator": "Main PDF p. 3, Surface chemistry and transport discussion"
        }
      ],
      "status": "reported"
    },
    {
      "id": "baumgardner2010-snse-edt-crosslink:solubility",
      "label": "solubility",
      "record_id": "baumgardner2010-snse-edt-crosslink",
      "sample_id": "baumgardner2010-snse-edt-crosslink-product",
      "record_pointer": "/measurements/0",
      "technique": "Source-reported qualitative observation",
      "classification": "property",
      "source_locators": [
        {
          "source_id": "baumgardner2010-snse-ja1013745",
          "locator": "Main PDF p. 3, Surface chemistry and transport discussion"
        }
      ],
      "status": "reported"
    },
    {
      "id": "baumgardner2010-snse-formic-film:photocurrent",
      "label": "photocurrent response",
      "record_id": "baumgardner2010-snse-formic-film",
      "sample_id": "baumgardner2010-snse-formic-film-product",
      "record_pointer": "/measurements/0",
      "technique": "Transient current–voltage measurements",
      "classification": "property",
      "source_locators": [
        {
          "source_id": "baumgardner2010-snse-ja1013745",
          "locator": "Main PDF p. 3, Figure 4A,B and discussion"
        }
      ],
      "status": "reported"
    },
    {
      "id": "baumgardner2010-snse-oleate-electrical-context:cv-context",
      "label": "electrochemical response",
      "record_id": "baumgardner2010-snse-oleate-electrical-context",
      "sample_id": "baumgardner2010-snse-oleate-electrical-context-product",
      "record_pointer": "/measurements/0",
      "technique": "Cyclic voltammetry",
      "classification": "property",
      "source_locators": [
        {
          "source_id": "baumgardner2010-snse-ja1013745",
          "locator": "Main PDF p. 3, Figure 4C,D"
        }
      ],
      "status": "reported"
    },
    {
      "id": "baumgardner2010-snse-series-context:series-diameter",
      "label": "diameter",
      "record_id": "baumgardner2010-snse-series-context",
      "sample_id": "baumgardner2010-snse-series-context-product",
      "record_pointer": "/measurements/0",
      "technique": "TEM statistical image analysis",
      "classification": "structural",
      "source_locators": [
        {
          "source_id": "baumgardner2010-snse-ja1013745",
          "locator": "Main PDF p. 2, Structure and optical-property discussion"
        }
      ],
      "status": "reported"
    },
    {
      "id": "baumgardner2010-snse-series-context:edx-composition",
      "label": "element ratio",
      "record_id": "baumgardner2010-snse-series-context",
      "sample_id": "baumgardner2010-snse-series-context-product",
      "record_pointer": "/measurements/1",
      "technique": "EDX",
      "classification": "structural",
      "source_locators": [
        {
          "source_id": "baumgardner2010-snse-ja1013745",
          "locator": "Main PDF p. 1–2, EDX statement"
        }
      ],
      "status": "reported"
    },
    {
      "id": "baumgardner2010-snse-series-context:scherrer-vs-tem",
      "label": "crystallite size comparison",
      "record_id": "baumgardner2010-snse-series-context",
      "sample_id": "baumgardner2010-snse-series-context-product",
      "record_pointer": "/measurements/2",
      "technique": "Scherrer XRD peak-width analysis and TEM",
      "classification": "structural",
      "source_locators": [
        {
          "source_id": "baumgardner2010-snse-ja1013745",
          "locator": "Main PDF p. 2, Structure and optical-property discussion"
        }
      ],
      "status": "reported"
    },
    {
      "id": "baumgardner2010-snse-series-context:indirect-gap",
      "label": "optical band gap",
      "record_id": "baumgardner2010-snse-series-context",
      "sample_id": "baumgardner2010-snse-series-context-product",
      "record_pointer": "/measurements/3",
      "technique": "UV–vis–NIR absorption",
      "classification": "property",
      "source_locators": [
        {
          "source_id": "baumgardner2010-snse-ja1013745",
          "locator": "Main PDF p. 2, Structure and optical-property discussion"
        }
      ],
      "status": "reported"
    },
    {
      "id": "baumgardner2010-snse-series-context:emission",
      "label": "photoluminescence",
      "record_id": "baumgardner2010-snse-series-context",
      "sample_id": "baumgardner2010-snse-series-context-product",
      "record_pointer": "/measurements/4",
      "technique": "Absorbance and photoluminescence",
      "classification": "property",
      "source_locators": [
        {
          "source_id": "baumgardner2010-snse-ja1013745",
          "locator": "Main PDF p. 2, Structure and optical-property discussion"
        }
      ],
      "status": "reported"
    },
    {
      "id": "baumgardner2010-snse-series-context:lifetime-limit",
      "label": "excited state lifetime",
      "record_id": "baumgardner2010-snse-series-context",
      "sample_id": "baumgardner2010-snse-series-context-product",
      "record_pointer": "/measurements/5",
      "technique": "Time-resolved emission",
      "classification": "property",
      "source_locators": [
        {
          "source_id": "baumgardner2010-snse-ja1013745",
          "locator": "Main PDF p. 2, Structure and optical-property discussion"
        }
      ],
      "status": "reported"
    }
  ],
  "figures": [
    {
      "id": "figure-1",
      "label": "Figure 1",
      "document_role": "main",
      "page": 1,
      "source_locators": [
        "Main PDF p. 1, Figure 1"
      ],
      "caption_paraphrase": "TEM, HRTEM and a Pnma model",
      "sample_links": [
        "baumgardner2010-snse-155c"
      ],
      "sample_scope": "155 °C imaged NCs; the Pnma reference model is not measured coordinates.",
      "quantitative_facts": [],
      "gaps": [
        "Atomic coordinates and exact physical batch identifiers not supplied."
      ],
      "reviewed": true,
      "text_reviewed": true,
      "visual_reviewed": true,
      "category": "structure",
      "categories": [
        "structure"
      ],
      "original_crop": "assets/paper-reviews/baumgardner2010-snse-ja1013745/figure-1.png",
      "public_asset": "assets/paper-reviews/baumgardner2010-snse-ja1013745/figure-1.png",
      "public_asset_sha256": "377ec99f959f3acc36df9b82a48a69ffb34d0b7b70eb43f7877e05d4d040bd79",
      "crop_provenance": {
        "source_sha256": "2962597501a46a302cddeb6980367b69a01bd63b77a340a5aa6267fd990f10ae",
        "parent_render_sha256": "63084a25bf289b624f375bb5ccd3fbd4d3df2466fb198a62eef474a7062c6a25",
        "crop_pixels": [
          678,
          1006,
          1220,
          1640
        ],
        "coordinate_convention": "xyxy_pixels_top_left",
        "dpi": 160,
        "transformation": "Exact rectangular crop of source render; no relabelling or scientific pixel alteration."
      },
      "copyright_permission_verified": false
    },
    {
      "id": "figure-2",
      "label": "Figure 2",
      "document_role": "main",
      "page": 2,
      "source_locators": [
        "Main PDF p. 2, Figure 2"
      ],
      "caption_paraphrase": "Temperature-dependent XRD and d spacings",
      "sample_links": [
        "baumgardner2010-snse-105c",
        "baumgardner2010-snse-175c",
        "baumgardner2010-snse-series-context"
      ],
      "sample_scope": "105/175 °C patterns and a broader plotted d-spacing series; unique phase assignment remains unresolved.",
      "quantitative_facts": [],
      "gaps": [
        "Atomic coordinates and exact physical batch identifiers not supplied."
      ],
      "reviewed": true,
      "text_reviewed": true,
      "visual_reviewed": true,
      "category": "structure",
      "categories": [
        "structure"
      ],
      "original_crop": "assets/paper-reviews/baumgardner2010-snse-ja1013745/figure-2.png",
      "public_asset": "assets/paper-reviews/baumgardner2010-snse-ja1013745/figure-2.png",
      "public_asset_sha256": "4ba5e476a6d894ffc2630c5214cc995b1753e3a2e5a20dec7bb91afe28eb1b0a",
      "crop_provenance": {
        "source_sha256": "2962597501a46a302cddeb6980367b69a01bd63b77a340a5aa6267fd990f10ae",
        "parent_render_sha256": "94595894ed4f2aafa0c8d86f570eb3d64de54f5766a19fa0900bcc9f597b6410",
        "crop_pixels": [
          83,
          503,
          638,
          1233
        ],
        "coordinate_convention": "xyxy_pixels_top_left",
        "dpi": 160,
        "transformation": "Exact rectangular crop of source render; no relabelling or scientific pixel alteration."
      },
      "copyright_permission_verified": false
    },
    {
      "id": "figure-3",
      "label": "Figure 3",
      "document_role": "main",
      "page": 2,
      "source_locators": [
        "Main PDF p. 2, Figure 3"
      ],
      "caption_paraphrase": "Size-dependent indirect band gap",
      "sample_links": [
        "baumgardner2010-snse-series-context"
      ],
      "sample_scope": "Unmapped optical/size-series points; distributions are not mean uncertainties.",
      "quantitative_facts": [],
      "gaps": [
        "Atomic coordinates and exact physical batch identifiers not supplied."
      ],
      "reviewed": true,
      "text_reviewed": true,
      "visual_reviewed": true,
      "category": "property",
      "categories": [
        "property"
      ],
      "original_crop": "assets/paper-reviews/baumgardner2010-snse-ja1013745/figure-3.png",
      "public_asset": "assets/paper-reviews/baumgardner2010-snse-ja1013745/figure-3.png",
      "public_asset_sha256": "c3b97c17892ec1d19a24aeb262c85631ca7a8d55178c67ad30aa588b0b549ece",
      "crop_provenance": {
        "source_sha256": "2962597501a46a302cddeb6980367b69a01bd63b77a340a5aa6267fd990f10ae",
        "parent_render_sha256": "94595894ed4f2aafa0c8d86f570eb3d64de54f5766a19fa0900bcc9f597b6410",
        "crop_pixels": [
          682,
          824,
          1225,
          1480
        ],
        "coordinate_convention": "xyxy_pixels_top_left",
        "dpi": 160,
        "transformation": "Exact rectangular crop of source render; no relabelling or scientific pixel alteration."
      },
      "copyright_permission_verified": false
    },
    {
      "id": "figure-4",
      "label": "Figure 4",
      "document_role": "main",
      "page": 3,
      "source_locators": [
        "Main PDF p. 3, Figure 4"
      ],
      "caption_paraphrase": "Film photocurrent and ligand energetics",
      "sample_links": [
        "baumgardner2010-snse-formic-film",
        "baumgardner2010-snse-oleate-electrical-context"
      ],
      "sample_scope": "A/B: formic-acid-treated film; C/D: oleate-capped CV/energy interpretation. Same batch not asserted.",
      "quantitative_facts": [],
      "gaps": [
        "Atomic coordinates and exact physical batch identifiers not supplied."
      ],
      "reviewed": true,
      "text_reviewed": true,
      "visual_reviewed": true,
      "category": "property",
      "categories": [
        "property"
      ],
      "original_crop": "assets/paper-reviews/baumgardner2010-snse-ja1013745/figure-4.png",
      "public_asset": "assets/paper-reviews/baumgardner2010-snse-ja1013745/figure-4.png",
      "public_asset_sha256": "f007b6cb2c5932bd2e458981168b2ea0305c8adff6124a0a84786758d77827d6",
      "crop_provenance": {
        "source_sha256": "2962597501a46a302cddeb6980367b69a01bd63b77a340a5aa6267fd990f10ae",
        "parent_render_sha256": "1f65fb297e89614baaeaf2fe1a5b2234d6affaa8fb90c934db9f93e73651572c",
        "crop_pixels": [
          88,
          890,
          638,
          1445
        ],
        "coordinate_convention": "xyxy_pixels_top_left",
        "dpi": 160,
        "transformation": "Exact rectangular crop of source render; no relabelling or scientific pixel alteration."
      },
      "copyright_permission_verified": false
    }
  ],
  "tables": [],
  "source_notes": [
    {
      "id": "interpretation-0",
      "label": "Ligand addition controls nucleation and growth",
      "summary": "Oleic acid before tin injection inhibits nucleation. The authors attribute this to strong tin-oleate binding, which lowers the nucleation driving force. Introducing oleic acid after precursor mixing accelerates growth toward an equilibrium size. They report that the final size distribution was independent of the ligand-injection time in their tested series; exact times and Figure S4 remain outside this main-only scope.",
      "source_locators": [
        "Main PDF p. 2–3, Nucleation/growth discussion"
      ]
    },
    {
      "id": "interpretation-1",
      "label": "Phase character remains qualified",
      "summary": "The 175 °C and 105 °C XRD patterns are described as primarily Pnma and Cmcm, respectively. The same discussion warns that peak broadening and similar structures prevent an unambiguous assignment. Figure 1c is a Pnma reference model, not a measured atom-coordinate dataset or proof of a unique 155 °C phase.",
      "source_locators": [
        "Main PDF p. 1–2, Figures 1–2 and phase discussion"
      ]
    },
    {
      "id": "interpretation-2",
      "label": "Particle size is not crystallite size",
      "summary": "TEM shows irregular pseudospherical particles and HRTEM shows stacking faults. The authors report that Scherrer grain sizes are typically 30–40% smaller than TEM particle diameters. Figure 3 error bars represent within-sample size distributions, not uncertainty in sample means. Neither the size-series points nor optical gaps are assigned here to an unstated recipe temperature.",
      "source_locators": [
        "Main PDF p. 2, TEM, Scherrer comparison and Figure 3"
      ]
    },
    {
      "id": "interpretation-3",
      "label": "Surface chemistry produces distinct outcomes",
      "summary": "Dodecanethiol displaces oleate and yields a stable suspension; its use during synthesis promotes elongated and branched structures. Ethanedithiol treatment instead immobilizes/crosslinks the NCs, making them insoluble in organic and aqueous solvents. These different operations remain separate; dose, exact conditions and referenced SI images are unavailable in this main-only scope.",
      "source_locators": [
        "Main PDF p. 3, Ligand-exchange and modified-growth discussion"
      ]
    },
    {
      "id": "interpretation-4",
      "label": "Photo-oxidation is an interpretation",
      "summary": "Formic-acid-passivated films are photoconductive but show hysteresis and photocurrent degradation. The authors use the energy alignment inferred from cyclic voltammetry to argue that photo-oxidation of surface-bound carboxylic acids likely contributes. This is a source-attributed explanation, not a measured reaction yield or proof that every current change has that origin.",
      "source_locators": [
        "Main PDF p. 3, Figure 4 and transport interpretation"
      ]
    },
    {
      "id": "interpretation-5",
      "label": "Optical confinement has a series-level scope",
      "summary": "The source reports 4–10 nm particles and indirect gaps from 0.9 to approximately 1.3 eV, with confinement tapering near 10 nm. Weak emission and a decay faster than the 5 ns instrument response do not establish a resolved fluorescence lifetime or quantum yield. Bulk reference gaps and dielectric constants are literature comparisons rather than measured properties of each prepared sample.",
      "source_locators": [
        "Main PDF p. 1–2, Optical-property discussion"
      ]
    }
  ],
  "evidence_conflicts": [
    {
      "id": "BG-01",
      "topic": "Qualified phase assignments",
      "claims": [
        {
          "label": "Figure 2 assignment",
          "statement": "175 °C: primarily Pnma; 105 °C: primarily Cmcm.",
          "locator": "Main PDF p. 2, Figure 2 caption"
        },
        {
          "label": "Resolution limit",
          "statement": "Peak broadening and close structural similarity prevent conclusive unambiguous phase assignment.",
          "locator": "Main PDF p. 2, XRD discussion"
        }
      ],
      "handling": "Retain the author labels and explicit uncertainty together; no phase fractions or unique atom coordinates are inferred."
    }
  ],
  "remaining_gaps": [
    "Three-page supplied main only; SI protocols, Figures S1–S7 and cited full sources are unreviewed.",
    "Inert-gas identity, vessel, degassing conditions, pressure, quench method and workup volumes/settings are not specified.",
    "Exact delay between nucleation and oleic-acid injection is not stated for the standard route; the two-minute quench clock origin is not more precisely defined.",
    "No measured atomic coordinates, refined cell parameters, batch IDs or atom-resolved ligand geometry are supplied.",
    "Temperature-series points in plots are retained in source figures without unreported exact values or temperature-to-size crosswalks.",
    "Optional molecular or particle presentation remains pending where not yet supplied."
  ],
  "training_note": "Three named-temperature outcomes and one incompletely specified DDT-growth morphology. Series/optical controls, ligand exchanges and electrical procedures do not receive a transferred structural specimen or extra pair credit.",
  "review_scope_label": "Complete supplied main review; SI unverified",
  "context_data": "data/paper-reviews/baumgardner2010-snse-ja1013745/contexts.json",
  "accepted_scientific_audit_sha256": "bc9cbb52bee8540ad5bc7d2a48a1717c81dafb5b222f3370c75425e0ce66b8fc"
}
