Repository: cuiyist/mattersyn-site

# MatterSyn website

[Open the atlas](https://cuiyist.github.io/mattersyn-site/)

MatterSyn organizes source-attributed synthesis, characterization and property records. Publication and task-specific training eligibility are separate approvals.

<!-- mattersyn-generated-references:start -->

## Papers used in the published website

Dataset **0.41.2** · **551 primary source groups** · release `simple-batch09-20261012`. Records are not independent experiments.

- not reported (year unrecorded). 10.1021_jp0039520. [10.1021/jp0039520](https://doi.org/10.1021/jp0039520). Review scope remains stated in the linked website records.

- not reported (year unrecorded). 10.1021_nn900138d.

File: data/paper-reviews/costanzo2016co.json (part 1 of 2)
{
  "paper_id": "costanzo2016co",
  "doi": "10.1021/acs.jpcc.6b07293",
  "title": "Solvent Effects on Cobalt Nanocrystal Synthesis—A Facile Strategy To Control the Size of Co Nanocrystals",
  "authors": [
    "S. Costanzo",
    "G. Simon",
    "J. Richardi",
    "Ph. Colomban",
    "I. Lisiecki"
  ],
  "year": 2016,
  "review_scope": "supplied_main_only_si_unverified",
  "review_scope_label": "Complete supplied main review; SI unverified",
  "review_status": "author_extraction_pending_independent_audit",
  "si_status": "not_located_or_verified_absence_not_established",
  "independent_audit": "Pending independent current-field, figure/crop, CSV and Reader mapping audits. No SI claim has been checked or used.",
  "documents": [
    {
      "source_id": "costanzo2016co",
      "role": "main",
      "filename": "10.1021_acs.jpcc.6b07293.pdf",
      "sha256": "dcb719e93e401fb73f738909fea0726a8f68c08b64a7123e281b72a411265b3d",
      "page_count": 8,
      "pages": [
        {
          "page": 1,
          "printed_page": "22054",
          "text_read": true,
          "visual_review": true,
          "scope": "Title, abstract and introduction"
        },
        {
          "page": 2,
          "printed_page": "22055",
          "text_read": true,
          "visual_review": true,
          "scope": "Methods, instruments, size statistics and synthesis"
        },
        {
          "page": 3,
          "printed_page": "22056",
          "text_read": true,
          "visual_review": true,
          "scope": "Figures 1, Tables 1–2 and structural results"
        },
        {
          "page": 4,
          "printed_page": "22057",
          "text_read": true,
          "visual_review": true,
          "scope": "Figure 2, Table 3, equation and solvent analysis"
        },
        {
          "page": 5,
          "printed_page": "22058",
          "text_read": true,
          "visual_review": true,
          "scope": "Figure 3, Table 4 and assembly-property results"
        },
        {
          "page": 6,
          "printed_page": "22059",
          "text_read": true,
          "visual_review": true,
          "scope": "Figures 4–5, Raman discussion and conclusion"
        },
        {
          "page": 7,
          "printed_page": "22060",
          "text_read": true,
          "visual_review": true,
          "scope": "Conclusion and references (bibliography only)"
        },
        {
          "page": 8,
          "printed_page": "22061",
          "text_read": true,
          "visual_review": true,
          "scope": "References (bibliography only)"
        }
      ]
    }
  ],
  "figures": [
    {
      "id": "figure-1",
      "label": "Figure 1",
      "document_role": "main",
      "page": 3,
      "printed_page": "22056",
      "public_asset": "assets/paper-reviews/costanzo2016co/figure-1.png",
      "public_asset_sha256": "6a0030cca60ff9531f4d73b923705a4b3ddccd3220ec06615c315899a2034df4",
      "caption_paraphrase": "TEM, HRTEM, electron diffraction and image Fourier-transform panels. Panels g/h are Fourier transforms of selected Figure 1a/c regions, not additional acquired diffraction patterns.",
      "source_locator": {
        "document_role": "main",
        "page": 3,
        "printed_page": "22056",
        "figure": "Figure 1"
      },
      "sample_scope": {
        "label": "2D assemblies a:S1, b:S2, c:S6, d:S7; e:S3 single-NC HRTEM; f:7.7 nm 2D assembly electron diffraction; g/h:selected-region Fourier transforms of a/c. No thin-3D assignment.",
        "same_batch_verified": false
      },
      "sample_links": [
        {
          "record_id": "costanzo-2016-co-s1",
          "sample_id": "s1-upper-phase",
          "relation": "source figure context; no unreported batch identity asserted",
          "panel_scope_note": "panel a · S1 · xylene-grown size context"
        },
        {
          "record_id": "costanzo-2016-co-s2",
          "sample_id": "s2-upper-phase",
          "relation": "source figure context; no unreported batch identity asserted",
          "panel_scope_note": "panel b · S2 · cyclohexane-grown size context"
        },
        {
          "record_id": "costanzo-2016-co-s3",
          "sample_id": "s3-upper-phase",
          "relation": "source figure context; no unreported batch identity asserted",
          "panel_scope_note": "panel e · S3 HRTEM context"
        },
        {
          "record_id": "costanzo-2016-co-s6",
          "sample_id": "s6-upper-phase",
          "relation": "source figure context; no unreported batch identity asserted",
          "panel_scope_note": "panels c/f and h · S6/7.7 nm contexts; g/h are Fourier transforms of selected regions"
        },
        {
          "record_id": "costanzo-2016-co-s7-secondary-extraction",
          "sample_id": "s7-cyclohexane-colloid",
          "relation": "source figure context; no unreported batch identity asserted",
          "panel_scope_note": "panel d · S7 secondary-extraction context"
        },
        {
          "record_id": "costanzo-2016-co-2d-assembly",
          "sample_id": "2d-s1-context",
          "relation": "source figure context; no unreported batch identity asserted",
          "panel_scope_note": "panel a · S1 · 2D assembly; panel g selected-region Fourier transform"
        },
        {
          "record_id": "costanzo-2016-co-2d-assembly",
          "sample_id": "2d-s2-context",
          "relation": "source figure context; no unreported batch identity asserted",
          "panel_scope_note": "panel b · S2 · 2D assembly; TEM"
        },
        {
          "record_id": "costanzo-2016-co-2d-assembly",
          "sample_id": "2d-s6-context",
          "relation": "source figure context; no unreported batch identity asserted",
          "panel_scope_note": "panel c · S6 · 2D assembly; panel f electron diffraction and h selected-region Fourier transform"
        },
        {
          "record_id": "costanzo-2016-co-2d-assembly",
          "sample_id": "2d-s7-context",
          "relation": "source figure context; no unreported batch identity asserted",
          "panel_scope_note": "panel d · S7 · 2D assembly; TEM"
        }
      ],
      "evidence_class": "source_figure",
      "source_pdf_sha256": "dcb719e93e401fb73f738909fea0726a8f68c08b64a7123e281b72a411265b3d",
      "original_crop_provenance": {
        "source_sha256": "dcb719e93e401fb73f738909fea0726a8f68c08b64a7123e281b72a411265b3d",
        "source_page_sha256": "e660765a83bad8b257162ee409f57e9f6d885d38c32c385d913bf91be2af5d04",
        "dpi": 135,
        "crop_pixels": {
          "x": 627,
          "y": 121,
          "width": 421,
          "height": 650
        },
        "transformation": "Exact pixel crop; no resampling, annotation or panel rearrangement.",
        "visual_crop_checked": true,
        "rights": "Unverified. Attribution does not independently grant redistribution rights."
      },
      "caption_included": false,
      "full_caption_retained": false
    },
    {
      "id": "figure-2",
      "label": "Figure 2",
      "document_role": "main",
      "page": 4,
      "printed_page": "22057",
      "public_asset": "assets/paper-reviews/costanzo2016co/figure-2.png",
      "public_asset_sha256": "b55b71e389fd494b38074635b8511b393c0639e275d4dafb0a14f73d820600f4",
      "caption_paraphrase": "TEM size distributions: panel a labels S1/S2/S6/S7; panel b shows four separate syntheses under S1 conditions, with no batch IDs or established identity with the panel-a/Table-2 S1 reference.",
      "source_locator": {
        "document_role": "main",
        "page": 4,
        "printed_page": "22057",
        "figure": "Figure 2"
      },
      "sample_scope": {
        "label": "a:S1/S2/S6/S7; b:four syntheses under S1 conditions; physical batch overlap unspecified",
        "same_batch_verified": false
      },
      "sample_links": [
        {
          "record_id": "costanzo-2016-co-s1",
          "sample_id": "s1-upper-phase",
          "relation": "source figure context; no unreported batch identity asserted",
          "panel_scope_note": "panel a label 3.8 nm; Table 2 S1 is 3.9 nm"
        },
        {
          "record_id": "costanzo-2016-co-s2",
          "sample_id": "s2-upper-phase",
          "relation": "source figure context; no unreported batch identity asserted",
          "panel_scope_note": "panel a S2 histogram label"
        },
        {
          "record_id": "costanzo-2016-co-s6",
          "sample_id": "s6-upper-phase",
          "relation": "source figure context; no unreported batch identity asserted",
          "panel_scope_note": "panel a S6 histogram label"
        },
        {
          "record_id": "costanzo-2016-co-s7-secondary-extraction",
          "sample_id": "s7-cyclohexane-colloid",
          "relation": "source figure context; no unreported batch identity asserted",
          "panel_scope_note": "panel a S7 histogram label"
        },
        {
          "record_id": "costanzo-2016-co-s1-repeat-1",
          "sample_id": "s1-repeat-1",
          "relation": "source figure context; no unreported batch identity asserted",
          "panel_scope_note": "panel b four-repeat series; this record is one source-reported repeat, not an isolated panel"
        },
        {
          "record_id": "costanzo-2016-co-s1-repeat-2",
          "sample_id": "s1-repeat-2",
          "relation": "source figure context; no unreported batch identity asserted",
          "panel_scope_note": "panel b four-repeat series; this record is one source-reported repeat, not an isolated panel"
        },
        {
          "record_id": "costanzo-2016-co-s1-repeat-3",
          "sample_id": "s1-repeat-3",
          "relation": "source figure context; no unreported batch identity asserted",
          "panel_scope_note": "panel b four-repeat series; this record is one source-reported repeat, not an isolated panel"
        },
        {
          "record_id": "costanzo-2016-co-s1-repeat-4",
          "sample_id": "s1-repeat-4",
          "relation": "source figure context; no unreported batch identity asserted",
          "panel_scope_note": "panel b four-repeat series; this record is one source-reported repeat, not an isolated panel"
        }
      ],
      "evidence_class": "source_figure",
      "source_pdf_sha256": "dcb719e93e401fb73f738909fea0726a8f68c08b64a7123e281b72a411265b3d",
      "original_crop_provenance": {
        "source_sha256": "dcb719e93e401fb73f738909fea0726a8f68c08b64a7123e281b72a411265b3d",
        "source_page_sha256": "584284807e696a95785b2ab1bb2968c3e37d743c8f49fdc9a2dd9abc0afa9d94",
        "dpi": 135,
        "crop_pixels": {
          "x": 163,
          "y": 118,
          "width": 355,
          "height": 603
        },
        "transformation": "Exact pixel crop; no resampling, annotation or panel rearrangement.",
        "visual_crop_checked": true,
        "rights": "Unverified. Attribution does not independently grant redistribution rights."
      },
      "caption_included": false,
      "full_caption_retained": false
    },
    {
      "id": "figure-3",
      "label": "Figure 3",
      "document_role": "main",
      "page": 5,
      "printed_page": "22058",
      "public_asset": "assets/paper-reviews/costanzo2016co/figure-3.png",
      "public_asset_sha256": "fdf96156701b6f0c10cf7b1149d27491085ec89439d157968fe7431cf6c0941c",
      "caption_paraphrase": "Reported nanocrystal diameter versus source-calculated solvent–AOT interaction parameter. This is an author analysis, not an independently validated prediction model.",
      "source_locator": {
        "document_role": "main",
        "page": 5,
        "printed_page": "22058",
        "figure": "Figure 3"
      },
      "sample_scope": {
        "label": "Six reaction-solvent conditions; regression is author interpretation, not independently validated prediction",
        "same_batch_verified": false
      },
      "sample_links": [
        {
          "record_id": "costanzo-2016-co-s1",
          "sample_id": "s1-upper-phase",
          "relation": "source figure context; no unreported batch identity asserted",
          "panel_scope_note": "S1 reported solvent condition and calculated χ12/observed-size pair"
        },
        {
          "record_id": "costanzo-2016-co-s2",
          "sample_id": "s2-upper-phase",
          "relation": "source figure context; no unreported batch identity asserted",
          "panel_scope_note": "S2 reported solvent condition and calculated χ12/observed-size pair"
        },
        {
          "record_id": "costanzo-2016-co-s3",
          "sample_id": "s3-upper-phase",
          "relation": "source figure context; no unreported batch identity asserted",
          "panel_scope_note": "S3 reported solvent condition and calculated χ12/observed-size pair"
        },
        {
          "record_id": "costanzo-2016-co-s4",
          "sample_id": "s4-upper-phase",
          "relation": "source figure context; no unreported batch identity asserted",
          "panel_scope_note": "S4 reported solvent condition and calculated χ12/observed-size pair"
        },
        {
          "record_id": "costanzo-2016-co-s5",
          "sample_id": "s5-upper-phase",
          "relation": "source figure context; no unreported batch identity asserted",
          "panel_scope_note": "S5 reported solvent condition and calculated χ12/observed-size pair"
        },
        {
          "record_id": "costanzo-2016-co-s6",
          "sample_id": "s6-upper-phase",
          "relation": "source figure context; no unreported batch identity asserted",
          "panel_scope_note": "S6 reported solvent condition and calculated χ12/observed-size pair"
        }
      ],
      "evidence_class": "source_figure",
      "source_pdf_sha256": "dcb719e93e401fb73f738909fea0726a8f68c08b64a7123e281b72a411265b3d",
      "original_crop_provenance": {
        "source_sha256": "dcb719e93e401fb73f738909fea0726a8f68c08b64a7123e281b72a411265b3d",
        "source_page_sha256": "47a7c440d6ef8499ba802c8c907c7e55555b7a041906ce897ffbb3d9c3988140",
        "dpi": 135,
        "crop_pixels": {
          "x": 164,
          "y": 119,
          "width": 357,
          "height": 243
        },
        "transformation": "Exact pixel crop; no resampling, annotation or panel rearrangement.",
        "visual_crop_checked": true,
        "rights": "Unverified. Attribution does not independently grant redistribution rights."
      },
      "caption_included": false,
      "full_caption_retained": false
    },
    {
      "id": "figure-4",
      "label": "Figure 4",
      "document_role": "main",
      "page": 6,
      "printed_page": "22059",
      "public_asset": "assets/paper-reviews/costanzo2016co/figure-4.png",
      "public_asset_sha256": "19196e3422fc5e44c82f0cccacccda5c5f26b128a1fe063521480651f7cef98d",
      "caption_paraphrase": "Thin 3D ordered particle arrays and optical images of thick assemblies. Panels c/d are Fourier transforms of selected image regions.",
      "source_locator": {
        "document_role": "main",
        "page": 6,
        "printed_page": "22059",
        "figure": "Figure 4"
      },
      "sample_scope": {
        "label": "a/b:S1/S6 thin assemblies; c/d:Fourier transforms; e/f:optical images of3.9/7.7 nm thick assemblies",
        "same_batch_verified": false
      },
      "sample_links": [
        {
          "record_id": "costanzo-2016-co-thin-3d-assembly",
          "sample_id": "thin3d-s1",
          "relation": "source figure context; no unreported batch identity asserted",
          "panel_scope_note": "panels a/c · S1 thin-array / selected-region transform"
        },
        {
          "record_id": "costanzo-2016-co-thin-3d-assembly",
          "sample_id": "thin3d-s6",
          "relation": "source figure context; no unreported batch identity asserted",
          "panel_scope_note": "panels b/d · S6 thin-array / selected-region transform"
        },
        {
          "record_id": "costanzo-2016-co-thick3d-raman-assembly",
          "sample_id": "raman-thick3d-method-scope",
          "relation": "source figure context; no unreported batch identity asserted",
          "panel_scope_note": "panels e/f · optical thick-assembly views; methods/figure sample scope remains unresolved"
        }
      ],
      "evidence_class": "source_figure",
      "source_pdf_sha256": "dcb719e93e401fb73f738909fea0726a8f68c08b64a7123e281b72a411265b3d",
      "original_crop_provenance": {
        "source_sha256": "dcb719e93e401fb73f738909fea0726a8f68c08b64a7123e281b72a411265b3d",
        "source_page_sha256": "73ec20fdb4cd9abe6f2a405240a858e15b15e42fdbd6f703f2d8f4b61562c2c9",
        "dpi": 135,
        "crop_pixels": {
          "x": 128,
          "y": 354,
          "width": 424,
          "height": 608
        },
        "transformation": "Exact pixel crop; no resampling, annotation or panel rearrangement.",
        "visual_crop_checked": true,
        "rights": "Unverified. Attribution does not independently grant redistribution rights."
      },
      "caption_included": false,
      "full_caption_retained": false
    },
    {
      "id": "figure-5",
      "label": "Figure 5",
      "document_role": "main",
      "page": 6,
      "printed_page": "22059",
      "public_asset": "assets/paper-reviews/costanzo2016co/figure-5.png",
      "public_asset_sha256": "b5f03cd37d7a78775d320a6771767d6d988145f8c606b1064320676ea8ded4d4",
      "caption_paraphrase": "Low-wavenumber Raman spectra and size trends. The figure's S2 and S7 size labels (4.5 and 9.1 nm) are retained alongside the Table 2 values (4.6 and 9.3 nm).",
      "source_locator": {
        "document_role": "main",
        "page": 6,
        "printed_page": "22059",
        "figure": "Figure 5"
      },
      "sample_scope": {
        "label": "Source labels S1/S2/S6/S7; size labels4.5/9.1 nm differ from Table2 values4.6/9.3 nm; assignments retained without batch inference",
        "same_batch_verified": false
      },
      "sample_links": [
        {
          "record_id": "costanzo-2016-co-thick3d-raman-assembly",
          "sample_id": "raman-thick3d-method-scope",
          "relation": "source figure context; no unreported batch identity asserted",
          "panel_scope_note": "Raman assembly method context; Methods/Figure sample scope unresolved"
        },
        {
          "record_id": "costanzo-2016-co-s1",
          "sample_id": "s1-upper-phase",
          "relation": "source figure context; no unreported batch identity asserted",
          "panel_scope_note": "S1 Raman trace label 3.9 nm"
        },
        {
          "record_id": "costanzo-2016-co-s2",
          "sample_id": "s2-upper-phase",
          "relation": "source figure context; no unreported batch identity asserted",
          "panel_scope_note": "S2 Figure 5a trace label 4.5 nm; Table 2/Figure 2a label 4.6 nm"
        },
        {
          "record_id": "costanzo-2016-co-s6",
          "sample_id": "s6-upper-phase",
          "relation": "source figure context; no unreported batch identity asserted",
          "panel_scope_note": "S6 Raman trace label 7.7 nm"
        },
        {
          "record_id": "costanzo-2016-co-s7-secondary-extraction",
          "sample_id": "s7-cyclohexane-colloid",
          "relation": "source figure context; no unreported batch identity asserted",
          "panel_scope_note": "S7 Figure 5a trace label 9.1 nm; Table 2/Figure 2a label 9.3 nm"
        }
      ],
      "evidence_class": "source_figure",
      "source_pdf_sha256": "dcb719e93e401fb73f738909fea0726a8f68c08b64a7123e281b72a411265b3d",
      "original_crop_provenance": {
        "source_sha256": "dcb719e93e401fb73f738909fea0726a8f68c08b64a7123e281b72a411265b3d",
        "source_page_sha256": "73ec20fdb4cd9abe6f2a405240a858e15b15e42fdbd6f703f2d8f4b61562c2c9",
        "dpi": 135,
        "crop_pixels": {
          "x": 651,
          "y": 122,
          "width": 395,
          "height": 554
        },
        "transformation": "Exact pixel crop; no resampling, annotation or panel rearrangement.",
        "visual_crop_checked": true,
        "rights": "Unverified. Attribution does not independently grant redistribution rights."
      },
      "caption_included": false,
      "full_caption_retained": false
    }
  ],
  "tables": [
    {
      "id": "table-1-solvent-hansen",
      "label": "Table 1 Solvent Hansen",
      "document_role": "main",
      "page": 3,
      "printed_page": "22056",
      "source_data_path": "data/paper-evidence/costanzo2016co/table-1-solvent-hansen.csv",
      "source_data_sha256": "796d635dd24201f65c9317feb486b1bde59c302602fe97f1d1a320d0175f99db",
      "row_count": 8,
      "source_locator": "Main PDF p3 / printed22056, Table1; source values adopted from references24/25",
      "caption_paraphrase": "CSV preserves source cells without joining rows to physical batches or resolving source conflicts.",
      "evidence_class": "source_table_transcription",
      "source_pdf_sha256": "dcb719e93e401fb73f738909fea0726a8f68c08b64a7123e281b72a411265b3d",
      "status": "author transcription; independent CSV cell-by-cell audit pending"
    },
    {
      "id": "table-2-synthesis-outcomes",
      "label": "Table 2 Synthesis Outcomes",
      "document_role": "main",
      "page": 3,
      "printed_page": "22056",
      "source_data_path": "data/paper-evidence/costanzo2016co/table-2-synthesis-outcomes.csv",
      "source_data_sha256": "ef9af6b392a9d5f257f345bd39ca18a0268ef75961fbe51ab63cc697cfb04e47",
      "row_count": 7,
      "source_locator": "Main PDF p3 / printed22056, Table2; fraction basis §2.4 p2 and §3.1 p3",
      "caption_paraphrase": "CSV preserves source cells without joining rows to physical batches or resolving source conflicts.",
      "evidence_class": "source_table_transcription",
      "source_pdf_sha256": "dcb719e93e401fb73f738909fea0726a8f68c08b64a7123e281b72a411265b3d",
      "status": "author transcription; independent CSV cell-by-cell audit pending"
    },
    {
      "id": "table-3-solvent-ligand",
      "label": "Table 3 Solvent Ligand",
      "document_role": "main",
      "page": 4,
      "printed_page": "22057",
      "source_data_path": "data/paper-evidence/costanzo2016co/table-3-solvent-ligand.csv",
      "source_data_sha256": "871b2df3e6109d5d55e9ac461284a11edbcf66f9d9d71a057781fdd7fc45cecf",
      "row_count": 8,
      "source_locator": "Main PDF p4 / printed22057, Table3; source-calculated interaction parameters",
      "caption_paraphrase": "CSV preserves source cells without joining rows to physical batches or resolving source conflicts.",
      "evidence_class": "source_table_transcription",
      "source_pdf_sha256": "dcb719e93e401fb73f738909fea0726a8f68c08b64a7123e281b72a411265b3d",
      "status": "author transcription; independent CSV cell-by-cell audit pending"
    },
    {
      "id": "table-4-assembly-spacing",
      "label": "Table 4 Assembly Spacing",
      "document_role": "main",
      "page": 5,
      "printed_page": "22058",
      "source_data_path": "data/paper-evidence/costanzo2016co/table-4-assembly-spacing.csv",
      "source_data_sha256": "3794cf97724324e86551b0120ef4aedf9aff20db3d6c8fd560bff9764aad3b85",
      "row_count": 4,
      "source_locator": "Main PDF p5 / printed22058, Table4; literal row-label conflict retained",
      "caption_paraphrase": "CSV preserves source cells without joining rows to physical batches or resolving source conflicts.",
      "evidence_class": "source_table_transcription",
      "source_pdf_sha256": "dcb719e93e401fb73f738909fea0726a8f68c08b64a7123e281b72a411265b3d",
      "status": "author transcription; independent CSV cell-by-cell audit pending"
    },
    {
      "id": "figure-2b-replicate-labels",
      "label": "Figure 2B Replicate Labels",
      "document_role": "main",
      "page": 5,
      "printed_page": "22058",
      "source_data_path": "data/paper-evidence/costanzo2016co/figure-2b-replicate-labels.csv",
      "source_data_sha256": "3a063144ccc9492393a4f653e9aaaff1f04801d360ecd25e0fc29175b2a03b07",
      "row_count": 4,
      "source_locator": "Main PDF p4 / printed22057, Figure2b; numerical labels only, no histogram-bin digitization",
      "caption_paraphrase": "CSV preserves source cells without joining rows to physical batches or resolving source conflicts.",
      "evidence_class": "source_table_transcription",
      "source_pdf_sha256": "dcb719e93e401fb73f738909fea0726a8f68c08b64a7123e281b72a411265b3d",
      "status": "author transcription; independent CSV cell-by-cell audit pending"
    }
  ],
  "recipe_inventory": [
    {
      "id": "costanzo-2016-co-2d-assembly",
      "label": "Costanzo et al. (2016) · two-dimensional Co nanocrystal assembly",
      "record_ids": [
        "costanzo-2016-co-2d-assembly"
      ],
      "source_group": "costanzo2016co",
      "recipe_family": "costanzo2016co-2d-assembly",
      "source_scope": "Full supplied main article, pp. 1–8, author read and visually inspected; independent current-field audit pending; SI unverified."
    },
    {
      "id": "costanzo-2016-co-s1",
      "label": "Costanzo et al. (2016) · cobalt nanocrystals S1 · xylene growth solvent",
      "record_ids": [
        "costanzo-2016-co-s1"
      ],
      "source_group": "costanzo2016co",
      "recipe_family": "costanzo2016co-solvent-series",
      "source_scope": "Full supplied main article, pp. 1–8, author read and visually inspected; independent current-field audit pending; SI unverified."
    },
    {
      "id": "costanzo-2016-co-s1-repeat-1",
      "label": "Costanzo et al. (2016) · Figure 2b S1-condition repeat 1",
      "record_ids": [
        "costanzo-2016-co-s1-repeat-1"
      ],
      "source_group": "costanzo2016co",
      "recipe_family": "costanzo2016co-s1-repeat-series",
      "source_scope": "Full supplied main article, pp. 1–8, author read and visually inspected; independent current-field audit pending; SI unverified."
    },
    {
      "id": "costanzo-2016-co-s1-repeat-2",
      "label": "Costanzo et al. (2016) · Figure 2b S1-condition repeat 2",
      "record_ids": [
        "costanzo-2016-co-s1-repeat-2"
      ],
      "source_group": "costanzo2016co",
      "recipe_family": "costanzo2016co-s1-repeat-series",
      "source_scope": "Full supplied main article, pp. 1–8, author read and visually inspected; independent current-field audit pending; SI unverified."
    },
    {
      "id": "costanzo-2016-co-s1-repeat-3",
      "label": "Costanzo et al. (2016) · Figure 2b S1-condition repeat 3",
      "record_ids": [
        "costanzo-2016-co-s1-repeat-3"
      ],
      "source_group": "costanzo2016co",
      "recipe_family": "costanzo2016co-s1-repeat-series",
      "source_scope": "Full supplied main article, pp. 1–8, author read and visually inspected; independent current-field audit pending; SI unverified."
    },
    {
      "id": "costanzo-2016-co-s1-repeat-4",
      "label": "Costanzo et al. (2016) · Figure 2b S1-condition repeat 4",
      "record_ids": [
        "costanzo-2016-co-s1-repeat-4"
      ],
      "source_group": "costanzo2016co",
      "recipe_family": "costanzo2016co-s1-repeat-series",
      "source_scope": "Full supplied main article, pp. 1–8, author read and visually inspected; independent current-field audit pending; SI unverified."
    },
    {
      "id": "costanzo-2016-co-s2",
      "label": "Costanzo et al. (2016) · cobalt nanocrystals S2 · cyclohexane growth solvent",
      "record_ids": [
        "costanzo-2016-co-s2"
      ],
      "source_group": "costanzo2016co",
      "recipe_family": "costanzo2016co-solvent-series",
      "source_scope": "Full supplied main article, pp. 1–8, author read and visually inspected; independent current-field audit pending; SI unverified."
    },
    {
      "id": "costanzo-2016-co-s3",
      "label": "Costanzo et al. (2016) · cobalt nanocrystals S3 · cumene growth solvent",
      "record_ids": [
        "costanzo-2016-co-s3"
      ],
      "source_group": "costanzo2016co",
      "recipe_family": "costanzo2016co-solvent-series",
      "source_scope": "Full supplied main article, pp. 1–8, author read and visually inspected; independent current-field audit pending; SI unverified."
    },
    {
      "id": "costanzo-2016-co-s4",
      "label": "Costanzo et al. (2016) · cobalt nanocrystals S4 · decane growth solvent",
      "record_ids": [
        "costanzo-2016-co-s4"
      ],
      "source_group": "costanzo2016co",
      "recipe_family": "costanzo2016co-solvent-series",
      "source_scope": "Full supplied main article, pp. 1–8, author read and visually inspected; independent current-field audit pending; SI unverified."
    },
    {
      "id": "costanzo-2016-co-s5",
      "label": "Costanzo et al. (2016) · cobalt nanocrystals S5 · octane growth solvent",
      "record_ids": [
        "costanzo-2016-co-s5"
      ],
      "source_group": "costanzo2016co",
      "recipe_family": "costanzo2016co-solvent-series",
      "source_scope": "Full supplied main article, pp. 1–8, author read and visually inspected; independent current-field audit pending; SI unverified."
    },
    {
      "id": "costanzo-2016-co-s6",
      "label": "Costanzo et al. (2016) · cobalt nanocrystals S6 · isooctane growth solvent",
      "record_ids": [
        "costanzo-2016-co-s6"
      ],
      "source_group": "costanzo2016co",
      "recipe_family": "costanzo2016co-solvent-series",
      "source_scope": "Full supplied main article, pp. 1–8, author read and visually inspected; independent current-field audit pending; SI unverified."
    },
    {
      "id": "costanzo-2016-co-s7-secondary-extraction",
      "label": "Costanzo et al. (2016) · S7 secondary extraction from an S6 precipitate",
      "record_ids": [
        "costanzo-2016-co-s7-secondary-extraction"
      ],
      "source_group": "costanzo2016co",
      "recipe_family": "costanzo2016co-s7-fractionation",
      "source_scope": "Full supplied main article, pp. 1–8, author read and visually inspected; independent current-field audit pending; SI unverified."
    },
    {
      "id": "costanzo-2016-co-thick3d-raman-assembly",
      "label": "Costanzo et al. (2016) · thick 3D Co nanocrystal assemblies for Raman",
      "record_ids": [
        "costanzo-2016-co-thick3d-raman-assembly"
      ],
      "source_group": "costanzo2016co",
      "recipe_family": "costanzo2016co-thick3d-assembly",
      "source_scope": "Full supplied main article, pp. 1–8, author read and visually inspected; independent current-field audit pending; SI unverified."
    },
    {
      "id": "costanzo-2016-co-thin-3d-assembly",
      "label": "Costanzo et al. (2016) · thin three-dimensional Co nanocrystal assembly",
      "record_ids": [
        "costanzo-2016-co-thin-3d-assembly"
      ],
      "source_group": "costanzo2016co",
      "recipe_family": "costanzo2016co-thin-3d-assembly",
      "source_scope": "Full supplied main article, pp. 1–8, author read and visually inspected; independent current-field audit pending; SI unverified."
    }
  ],
  "characterization_inventory": [
    {
      "id": "size-outcomes",
      "title": "Table 2 solvent-size outcomes and UV–vis cobalt fractions",
      "reader_item_ids": [
        "size-outcomes"
      ],
      "source_locator": "Main PDF p. 3 (printed 22056), Table 2 and §3.1 UV–vis volume-fraction discussion; §2.3 p. 2 (printed 22055), size histograms",
      "scope": "Main-source reading only; source batch relationships retain their stated scope."
    },
    {
      "id": "tentative-phase",
      "title": "Tentative electron-diffraction indexing; no definitive refined sample phase",
      "reader_item_ids": [
        "tentative-phase"
      ],
      "source_locator": "Main PDF p. 3 (printed 22056), Figure 1 and electron-diffraction discussion",
      "scope": "Main-source reading only; source batch relationships retain their stated scope."
    },
    {
      "id": "table4-conflict",
      "title": "Table 4 S3 label is unresolved",
      "reader_item_ids": [
        "table4-conflict"
      ],
      "source_locator": "Main PDF p. 5 (printed 22058), Table 4; compare p. 3 (printed 22056), Table 2",
      "scope": "Main-source reading only; source batch relationships retain their stated scope."
    },
    {
      "id": "raman-results",
      "title": "Low-wavenumber Raman findings",
      "reader_item_ids": [
        "raman-results"
      ],
      "source_locator": "Main PDF p. 2 (printed 22055), §2.2; p. 6 (printed 22059), §3.5, Figure 5 and abstract p. 1",
      "scope": "Main-source reading only; source batch relationships retain their stated scope."
    },
    {
      "id": "hansen-model",
      "title": "Hansen-parameter calculations and size relation",
      "reader_item_ids": [
        "hansen-model"
      ],
      "source_locator": "Main PDF p. 3 (printed 22056), Table 1; p. 4 (printed 22057), Table 3 and Eqs. 2–3",
      "scope": "Main-source reading only; source batch relationships retain their stated scope."
    },
    {
      "id": "tables-csv",
      "title": "Independent CSV downloads for Tables 1–4 and Figure 2b labels",
      "reader_item_ids": [
        "tables-csv"
      ],
      "source_locator": "Main PDF pp. 3–5 (printed 22056–22058), Tables 1–4; p. 4 (printed 22057), Figure 2b",
      "scope": "Main-source reading only; source batch relationships retain their stated scope."
    }
  ],
  "reader_sections": [
    {
      "id": "methods",
      "title": "Growth recipe and work-up",
      "items": [
        {
          "id": "growth-series",
          "title": "S1–S6 solvent-dependent aqueous reductions",
          "summary": "The source prepares 0.05 M Co(AOT)₂ stocks in xylene (S1), cyclohexane (S2), cumene (S3), decane (S4), octane (S5) and isooctane (S6). Water is added at w=[H₂O]/[AOT]=2, followed by 1 M aqueous NaBH₄ at R=[NaBH₄]/[Co(AOT)₂]=6. The absolute precursor, water, reductant, solvent and ligand-exchange reagent amounts are not stated. Synthesis is at room temperature in an N₂ glovebox with deoxygenated solvents; the source gives no numerical temperature, pressure, or growth time.",
          "claim_type": "reported_method",
          "evidence": [
            {
              "source_id": "costanzo2016co",
              "locator": "Main PDF p. 2 (printed 22055), §2.4, Synthesis of Metallic Cobalt NPs"
            }
          ],
          "canonical_links": [
            {
              "record_id": "costanzo-2016-co-s1",
              "json_pointer": "/operations"
            },
            {
              "record_id": "costanzo-2016-co-s2",
              "json_pointer": "/operations"
            },
            {
              "record_id": "costanzo-2016-co-s3",
              "json_pointer": "/operations"
            },
            {
              "record_id": "costanzo-2016-co-s4",
              "json_pointer": "/operations"
            },
            {
              "record_id": "costanzo-2016-co-s5",
              "json_pointer": "/operations"
            },
            {
              "record_id": "costanzo-2016-co-s6",
              "json_pointer": "/operations"
            }
          ],
          "original_assets": []
        },
        {
          "id": "reduction-observation",
          "title": "Aqueous NaBH₄ addition and reverse-micelle limit",
          "summary": "The reported mixture changes from purple to black instantaneously after aqueous NaBH₄ addition. The authors state that the large aqueous volume destroys the reverse micelles; particle growth should not be represented as confined within intact reverse micelles. Instant color change is not a verified reaction-completion time.",
          "claim_type": "reported_observation_and_author_interpretation",
          "evidence": [
            {
              "source_id": "costanzo2016co",
              "locator": "Main PDF p. 2 (printed 22055), §2.4"
            }
          ],
          "canonical_links": [
            {
              "record_id": "costanzo-2016-co-s1",
              "json_pointer": "/operations/2"
            },
            {
              "record_id": "costanzo-2016-co-s2",
              "json_pointer": "/operations/2"
            },
            {
              "record_id": "costanzo-2016-co-s3",
              "json_pointer": "/operations/2"
            },
            {
              "record_id": "costanzo-2016-co-s4",
              "json_pointer": "/operations/2"
            },
            {
              "record_id": "costanzo-2016-co-s5",
              "json_pointer": "/operations/2"
            },
            {
              "record_id": "costanzo-2016-co-s6",
              "json_pointer": "/operations/2"
            }
          ],
          "original_assets": []
        },
        {
          "id": "first-fraction",
          "title": "AOT extraction, washing and first centrifugation",
          "summary": "After synthesis, dodecanoic acid is added to extract AOT; the article gives no dose or proof of complete exchange. The material is washed with ethanol several times, redispersed in hexane and centrifuged. The upper hexane phase is collected for S1–S6 while bulky material precipitates. Wash count, volumes and centrifugation settings are not specified.",
          "claim_type": "reported_workup",
          "evidence": [
            {
              "source_id": "costanzo2016co",
              "locator": "Main PDF p. 2 (printed 22055), §2.4"
            }
          ],
          "canonical_links": [
            {
              "record_id": "costanzo-2016-co-s1",
              "json_pointer": "/operations/4"
            },
            {
              "record_id": "costanzo-2016-co-s2",
              "json_pointer": "/operations/4"
            },
            {
              "record_id": "costanzo-2016-co-s3",
              "json_pointer": "/operations/4"
            },
            {
              "record_id": "costanzo-2016-co-s4",
              "json_pointer": "/operations/4"
            },
            {
              "record_id": "costanzo-2016-co-s5",
              "json_pointer": "/operations/4"
            },
            {
              "record_id": "costanzo-2016-co-s6",
              "json_pointer": "/operations/4"
            }
          ],
          "original_assets": []
        },
        {
          "id": "s7-fraction",
          "title": "S7 is a secondary extraction of S6 precipitate",
          "summary": "After removing S6's upper hexane phase, only part of the remaining precipitate is redispersed in cyclohexane to obtain S7. This is a post-growth size-selected fraction, not direct cyclohexane growth. The amount dispersed is not stated.",
          "claim_type": "reported_fractionation",
          "evidence": [
            {
              "source_id": "costanzo2016co",
              "locator": "Main PDF p. 3 (printed 22056), §3.1, S7 second-extraction discussion and Table 2"
            }
          ],
          "canonical_links": [
            {
              "record_id": "costanzo-2016-co-s7-secondary-extraction",
              "json_pointer": "/operations/0"
            }
          ],
          "original_assets": []
        },
        {
          "id": "assembly-methods",
          "title": "Separate two-dimensional, thin-three-dimensional and thick-three-dimensional procedures",
          "summary": "For 2D assembly, one drop of 5.5×10⁻⁷ M Co-NC solution is deposited on HOPG attached to a Cu TEM grid and supported on paper. Thin 3D assembly uses a graphite support and slower evaporation; no drop volume, time or temperature is supplied. Thick 3D Raman samples use a 10×5 mm horizontal HOPG substrate immersed in 200 µL of 5.5×10⁻⁷ M solution and evaporation at 35 °C under N₂ flow. The concentration's molar basis, N₂ flow rate and evaporation time are not specified. 35 °C is an assembly condition, not growth temperature or Raman measurement temperature. Methods name S1–S4 for thick assemblies, while Figures 4–5 include S6/S7 contexts; preserve this unresolved scope.",
