Repository: cuiyist/mattersyn-site

# MatterSyn website

[Open the atlas](https://cuiyist.github.io/mattersyn-site/)

MatterSyn organizes source-attributed synthesis, characterization and property records. Publication and task-specific training eligibility are separate approvals.

<!-- mattersyn-generated-references:start -->

## Papers used in the published website

Dataset **0.41.2** · **551 primary source groups** · release `simple-batch09-20261012`. Records are not independent experiments.

- not reported (year unrecorded). 10.1021_jp0039520. [10.1021/jp0039520](https://doi.org/10.1021/jp0039520). Review scope remains stated in the linked website records.

- not reported (year unrecorded). 10.1021_nn900138d.

File: records/basel-2020-inp-as-made-hot-injection-270c.html
Basel et al. (2020): as-made InP colloid · MatterSyn
MMatterSynPeriodic tableSource librarySynthesis datasetSynthesis records / InP / Hot-injection colloidal synthesis from DBU-prepared metal carboxylates
HOT-INJECTION COLLOIDAL SYNTHESIS FROM DBU-PREPARED METAL CARBOXYLATES · InP
Basel et al. (2020): as-made InP colloid
DBU-Catalyzed One-Pot Synthesis of Nearly Any Metal Salt of Fatty Acid (M-FA): A Library of Metal Precursors to Semiconductor Nanocrystal Synthesis
Siddhant Basel; Karishma Bhardwaj; Sajan Pradhan; Anand Pariyar; Sudarsan Tamang · 2020 · 10.1021/acsomega.9b04448 ↗

Recordbasel-2020-inp-as-made-hot-injection-270c
Evidence typeliterature protocol
Reviewsource reviewed
Download record JSON ↓
Independent review of all 10 main pages and consolidated correction delta accepted. SI and cited prior methods unreviewed. Presentation refinements pending; no measured-coordinate admission.
PrecursorsSynthesis protocolFinal structuresPropertiesChemical intuitionEvidence & training01PrecursorsChemical identities, quantities and separately defined stocks

metal precursorsynthesis
Indium(III) stearate 3a
In(C18H35O2)3
mass0.097 greported
amount0.1 mmolreported
Molecular identity & structure ↗Method A product 3a.
basel2020 · Main PDF p. 6, Section 7.5solvent / purification mediumsynthesis
1-Octadecene, metal solution
C18H36
volume4 mLreported
Molecular identity & structure ↗basel2020 · Main PDF p. 6, Section 7.5phosphorus precursorsynthesis
Tris(trimethylsilyl)phosphine
C9H27PSi3
mass12.5 mgreported
amount0.05 mmolreported
volume14.5 uLreported
Molecular identity & structure ↗basel2020 · Main PDF p. 6, Section 7.5solvent / purification mediumsynthesis
1-Octadecene, phosphorus solution
C18H36
volume0.5 mLreported
Molecular identity & structure ↗basel2020 · Main PDF p. 6, Section 7.5solvent / purification mediumsynthesis
Anhydrous hexane
C6H14
No separate quantity entered here; consult stocks, operations and source notes below.
Molecular identity & structure ↗basel2020 · Main PDF p. 6, Section 7.5solvent / purification mediumsynthesis
Anhydrous ethanol
C2H6O
No separate quantity entered here; consult stocks, operations and source notes below.
Molecular identity & structure ↗basel2020 · Main PDF p. 6, Section 7.5
Stocks and solutions
P(TMS)3 in 1-octadecene
No stock temperature, preparation time or storage condition specified.
Tris(trimethylsilyl)phosphine
mass12.5 mgreported
amount0.05 mmolreported
volume14.5 uLreported
1-Octadecene, phosphorus solution
volume0.5 mLreported
No separate quantity entered here; consult stocks, operations and source notes below.
basel2020 · Main PDF p. 6, Section 7.5

02Synthesis protocolOrdered operations, material dependencies and stage-specific conditions

01
synthesisPrepare indium precursor
Combine indium stearate with 4 mL 1-octadecene.
No separate quantity entered here; consult stocks, operations and source notes below.
Environment: Not reportedEndpoint: Not reported
Material flow & sourceInputs: indium-stearate, ode-metal
Outputs: charge-state
Depends on: Independent preparation / input state
basel2020 · Main PDF p. 6, Section 7.5
02
synthesisForm the clear indium solution
Degas at 120 °C for 1 h to obtain a clear solution.
temperature120 degCreported
duration1 hreported
Environment: Not reported · Degassing is explicitly reported; the evacuation method and absolute pressure are not specified for this step.Endpoint: Not reported
Material flow & sourceInputs: charge-state
Outputs: degas-state
Depends on: charge
basel2020 · Main PDF p. 6, Section 7.5
03
synthesisHeat under nitrogen
Backfill through a Schlenk line and heat to 270 °C.
temperature270 degCreported
Environment: nitrogen · Absolute pressure not reported.Endpoint: Not reported
Material flow & sourceInputs: degas-state
Outputs: heat-state
Depends on: degas
basel2020 · Main PDF p. 6, Section 7.5
04
precursor preparationPrepare phosphorus stock
Dissolve 12.5 mg (0.05 mmol; 14.5 μL) P(TMS)3 in 0.5 mL 1-octadecene.
No separate quantity entered here; consult stocks, operations and source notes below.
Environment: Not reportedEndpoint: Not reported
Material flow & sourceInputs: p-tms3, ode-p
Outputs: p-stock-state
Depends on: Independent preparation / input state
basel2020 · Main PDF p. 6, Section 7.5
05
synthesisInject phosphorus stock
Inject the phosphorus solution at 270 °C.
temperature270 degCreported
Environment: nitrogen · Absolute pressure not reported.Endpoint: Not reported
Material flow & sourceInputs: heat-state, p-stock-state
Outputs: inject-state
Depends on: heat, p-stock
basel2020 · Main PDF p. 6, Section 7.5
06
synthesisGrow InP for 1 hour
Maintain 270 °C for 1 h; cooling or quench unreported.
temperature270 degCreported
duration1 hreported
Environment: nitrogen · Absolute pressure not reported.Endpoint: Not reported
Material flow & sourceInputs: inject-state
Outputs: grow-state
Depends on: inject
basel2020 · Main PDF p. 6, Section 7.5
07
workupIsolate InP
Mix 2 mL crude with 2 mL anhydrous hexane and 8 mL anhydrous ethanol. Centrifuge at 5000 rpm for 10 min; retain residue.
crude volume2 mLreported
hexane volume2 mLreported
ethanol volume8 mLreported
speed5000 rpmreported
duration10 minreported
Environment: Not reportedEndpoint: Not reportedRetain: isolate-state
Material flow & sourceInputs: grow-state
Outputs: isolate-state
Depends on: grow
basel2020 · Main PDF p. 6, Section 7.5
08
workupWash InP
Wash residue with hexane/ethanol 1:4 at 5000 rpm for 10 min. Repeat volume unreported.
speed5000 rpmreported
duration10 minreported
Environment: Not reportedEndpoint: Not reportedRetain: wash-state
Material flow & sourceInputs: isolate-state
Outputs: wash-state
Depends on: isolate
basel2020 · Main PDF p. 6, Section 7.5
09
workupDisperse InP in hexane
Disperse purified InP in anhydrous hexane.
No separate quantity entered here; consult stocks, operations and source notes below.
Environment: Not reportedEndpoint: Not reportedRetain: disperse-state
Material flow & sourceInputs: wash-state
Outputs: disperse-state
Depends on: wash
basel2020 · Main PDF p. 6, Section 7.5

03Final structuresSource-linked product identity, phase and size measurements

Product IDs identify source observations. Physical batch identity is unknown unless the authors explicitly provide it.
Recipe link: explicitInP nanocrystals; material-specific panels in Figures 4 and 5
CompositionInP
PhaseNot reported · As-made InP phase remains unresolved; annealed-film assignment kept separate.
MorphologyNot reported · No measured particle morphology in the inspected main article.
SurfaceNot reported · Ligand inputs do not establish measured final ligand coverage.
Recipe-to-material context is explicit; physical batch/aliquot identity is not established.
No particle diameter or morphology is inferred from diffraction width.

No measurements in this category are assigned to the specific record. Contextual figures are not automatically used as product labels.
No sample-resolved atomic coordinates are supplied for this record. A reported phase or size does not establish an exact product CIF.

04PropertiesMeasurements retain their sample, technique and source

Property	Value	Technique / conditions	Sample & source	
absorption hwhm	37 nmreported	UV-visible absorptionSource-labelled spectrum; no digitization or physical aliquot linkage asserted.	basel-2020-inp-as-made-hot-injection-270c-productbasel2020 · Main PDF p. 5, Figure 4f	
diffraction	As-synthesized red trace; broad diffraction, without assigning the annealed-film zinc-blende result to this colloid. · Phase remains unresolved for the as-made sample in this contribution.reported	Powder XRD	basel-2020-inp-as-made-hot-injection-270c-productbasel2020 · Main PDF p. 5, Figure 5f	

Original characterization and property figures

05Chemical intuitionReferenced context and interpretation

Mechanistic interpretations and related literature remain separate from the experimental training labels.
Source paper ↗primary_sourcePrecursor library and preparation details ↗upstream_preparationSource figures, scope and conflicts ↗source_review06Evidence and trainingTask eligibility follows source review and sample linkage

precursor selectionExcludedNo identified synthesis precursor set.
partial protocolExcludedPreserve missing fields; this is literature protocol supervision, not a complete SOP.
size conditioned recipeExcludedRequires an explicitly linked quantitative diameter; author-derived size remains labeled.
success predictionExcludedLiterature and heterogeneous historical failure markers do not establish a calibrated success model.
optical outcomeExcludedPublished numeric optical benchmark with explicit row linkage. Failure placeholders are excluded from continuous targets.
exact structure recipeExcludedExact structure–recipe training has not been requested for this record. No canonical measured-sample coordinate asset is recorded; phase/size observations and reference viewers are separate. No independently audited completeness profile defines this task’s required recipe fields. Completeness is unassessed, not established.

Unresolved information
Supporting information is cited by the main article but was not inspected in this main-only contribution.
No TEM image, particle-size distribution, morphology measurement, atomic coordinates or CIF is supplied in the inspected main article.
No physical batch identifier links the optical and diffraction aliquots; figure panels identify a material/route context.
Centrifugation rotor radius and relative centrifugal force are unreported.
Reference unit-cell assets, if shown elsewhere in the hub, are not measured coordinates from this paper.
Source distinctions and conflicts
InP as-made versus annealed structure: Keep separate as-made and annealed outcomes. Do not assign the film phase or optical spectrum across treatments.
Provenance and record integrityRevision 1 · Schema 1.3.0
Evaluation group: group-1197aa122e85 · train
Record SHA-256: e457f4a3a61527c80cc194d400d82d8e88cd537235f23ddf4412d3b646211bee
All records in the same source, recipe, parent/batch or duplicate group stay together in data splits.
DBU-Catalyzed One-Pot Synthesis of Nearly Any Metal Salt of Fatty Acid (M-FA): A Library of Metal Precursors to Semiconductor Nanocrystal Synthesis
Main: All 10 main pages text-read and visually checked by the author; independent source audit pending.
SI: Cited but not inspected in this main-only contribution.
Molecular identity
Close ×

Reference ↗

File: records/batio3-2010-cm9038768-air.html
Adireddy et al. (2010): Open-atmosphere precursor mixing · MatterSyn
MMatterSynPeriodic tableSource librarySynthesis datasetSynthesis records / BaTiO3 / Open-atmosphere precursor mixing
OPEN-ATMOSPHERE PRECURSOR MIXING · BaTiO3
Adireddy et al. (2010): Open-atmosphere precursor mixing
Solution-Based Growth of Monodisperse Cube-Like BaTiO3 Colloidal Nanocrystals
Shiva Adireddy; Cuikun Lin; Baobao Cao; Weilie Zhou; Gabriel Caruntu · 2010 · 10.1021/cm9038768 ↗

Recordbatio3-2010-cm9038768-air
Evidence typeliterature protocol
Reviewsource reviewed
Download record JSON ↓
Independent complete three-page main and matched ten-page SI scientific audit of accepted R2 passed. Cited full references remain unreviewed. Presentation refinements pending; no measured-coordinate admission.
PrecursorsSynthesis protocolFinal structuresPropertiesChemical intuitionEvidence & training01PrecursorsChemical identities, quantities and separately defined stocks

barium precursorsynthesis
Barium nitrate
Ba(NO3)2
amount1 mmolreported
purity99.95 %reported
Molecular identity & structure ↗Alfa Aesar; used without further purification.
batio3-2010-cm9038768 · SI PDF p. 2, Chemicals and synthesis of cube-like BaTiO3 nanoparticlesbasesynthesis
Sodium hydroxide
NaOH
amount12.5 mmolreported
purity98 %reported
Molecular identity & structure ↗Alfa Aesar; used without further purification.
batio3-2010-cm9038768 · SI PDF p. 2, Chemicals and synthesis of cube-like BaTiO3 nanoparticlestitanium precursorsynthesis
Titanium(IV) n-butoxide
Ti(OC4H9)4
amount1 mmolreported
purity98 % · Printed 98+%; not an exactly measured 98% purity.reported
Molecular identity & structure ↗Chemical list identifies n-butoxide; synthesis shorthand Ti(Bu)4 is not taken as a literal oxygen-free formula. Alfa Aesar.
batio3-2010-cm9038768 · SI PDF p. 2, Chemicals and synthesis of cube-like BaTiO3 nanoparticlessurface ligandsynthesis
Oleic acid
C18H34O2
volume2.5 mLreported
purity99 %reported
Molecular identity & structure ↗Alfa Aesar; used without further purification.
batio3-2010-cm9038768 · SI PDF p. 2, Chemicals and synthesis of cube-like BaTiO3 nanoparticlesbarium-solution solventsynthesis
Deionized water for barium solution
H2O
volume5 mLreported
Molecular identity & structure ↗Separate 5 mL water aliquot.
batio3-2010-cm9038768 · SI PDF p. 2, Chemicals and synthesis of cube-like BaTiO3 nanoparticlesbase-solution solventsynthesis
Deionized water for base solution
H2O
volume5 mLreported
Molecular identity & structure ↗Separate 5 mL water aliquot.
batio3-2010-cm9038768 · SI PDF p. 2, Chemicals and synthesis of cube-like BaTiO3 nanoparticlestitanium-solution solventsynthesis
Anhydrous 1-butanol for titanium solution
C4H10O
volume5 mLreported
purity99.9 %reported
Molecular identity & structure ↗Separate 5 mL BuOH aliquot; Alfa Aesar.
batio3-2010-cm9038768 · SI PDF p. 2, Chemicals and synthesis of cube-like BaTiO3 nanoparticlesligand-solution solventsynthesis
Anhydrous 1-butanol for oleic-acid solution
C4H10O
volume5 mLreported
purity99.9 %reported
Molecular identity & structure ↗Separate 5 mL BuOH aliquot; Alfa Aesar.
batio3-2010-cm9038768 · SI PDF p. 2, Chemicals and synthesis of cube-like BaTiO3 nanoparticlesfinal colloid mediumsynthesis
Toluene
C7H8
No separate quantity entered here; consult stocks, operations and source notes below.
Molecular identity & structure ↗Final dispersion volume and purity not supplied.
batio3-2010-cm9038768 · SI PDF p. 2, Chemicals and synthesis of cube-like BaTiO3 nanoparticles
Stocks and solutions
Dissolve barium nitrate in water
One of the four source-defined solutions; no concentration is calculated from reagent charge and solvent volume.
Barium nitrate
amount1 mmolreported
purity99.95 %reported
Deionized water for barium solution
volume5 mLreported
No separate quantity entered here; consult stocks, operations and source notes below.
batio3-2010-cm9038768 · SI PDF p. 2, Chemicals and synthesis of cube-like BaTiO3 nanoparticlesDissolve sodium hydroxide in water
One of the four source-defined solutions; no concentration is calculated from reagent charge and solvent volume.
Sodium hydroxide
amount12.5 mmolreported
purity98 %reported
Deionized water for base solution
volume5 mLreported
No separate quantity entered here; consult stocks, operations and source notes below.
batio3-2010-cm9038768 · SI PDF p. 2, Chemicals and synthesis of cube-like BaTiO3 nanoparticlesPrepare titanium n-butoxide in butanol
One of the four source-defined solutions; no concentration is calculated from reagent charge and solvent volume.
Titanium(IV) n-butoxide
amount1 mmolreported
purity98 % · Printed 98+%; not an exactly measured 98% purity.reported
Anhydrous 1-butanol for titanium solution
volume5 mLreported
purity99.9 %reported
No separate quantity entered here; consult stocks, operations and source notes below.
batio3-2010-cm9038768 · SI PDF p. 2, Chemicals and synthesis of cube-like BaTiO3 nanoparticlesPrepare oleic acid in butanol
One of the four source-defined solutions; no concentration is calculated from reagent charge and solvent volume.
Oleic acid
volume2.5 mLreported
purity99 %reported
Anhydrous 1-butanol for oleic-acid solution
volume5 mLreported
purity99.9 %reported
No separate quantity entered here; consult stocks, operations and source notes below.
batio3-2010-cm9038768 · SI PDF p. 2, Chemicals and synthesis of cube-like BaTiO3 nanoparticles

02Synthesis protocolOrdered operations, material dependencies and stage-specific conditions

01
precursor preparationDissolve barium nitrate in water
Prepare this explicitly charged precursor solution. Four solutions are prepared separately; no ordering between their preparations or mixing duration is reported.
No separate quantity entered here; consult stocks, operations and source notes below.
Environment: Open atmosphere during solution preparation · Absolute pressure and detailed gas handling are not reported.Endpoint: Not reported
Material flow & sourceInputs: barium-nitrate, water-ba
Outputs: ba-solution-state
Depends on: Independent preparation / input state
batio3-2010-cm9038768 · SI PDF p. 2, Chemicals and synthesis of cube-like BaTiO3 nanoparticles
02
precursor preparationDissolve sodium hydroxide in water
Prepare this explicitly charged precursor solution. Four solutions are prepared separately; no ordering between their preparations or mixing duration is reported.
No separate quantity entered here; consult stocks, operations and source notes below.
Environment: Open atmosphere during solution preparation · Absolute pressure and detailed gas handling are not reported.Endpoint: Not reported
Material flow & sourceInputs: sodium-hydroxide, water-base
Outputs: base-solution-state
Depends on: Independent preparation / input state
batio3-2010-cm9038768 · SI PDF p. 2, Chemicals and synthesis of cube-like BaTiO3 nanoparticles
03
precursor preparationPrepare titanium n-butoxide in butanol
Prepare this explicitly charged precursor solution. Four solutions are prepared separately; no ordering between their preparations or mixing duration is reported.
No separate quantity entered here; consult stocks, operations and source notes below.
Environment: Open atmosphere during solution preparation · Absolute pressure and detailed gas handling are not reported.Endpoint: Not reported
Material flow & sourceInputs: titanium-butoxide, butanol-ti
Outputs: ti-solution-state
Depends on: Independent preparation / input state
batio3-2010-cm9038768 · SI PDF p. 2, Chemicals and synthesis of cube-like BaTiO3 nanoparticles
04
precursor preparationPrepare oleic acid in butanol
Prepare this explicitly charged precursor solution. Four solutions are prepared separately; no ordering between their preparations or mixing duration is reported.
No separate quantity entered here; consult stocks, operations and source notes below.
Environment: Open atmosphere during solution preparation · Absolute pressure and detailed gas handling are not reported.Endpoint: Not reported
Material flow & sourceInputs: oleic-acid, butanol-oa
Outputs: oa-solution-state
Depends on: Independent preparation / input state
batio3-2010-cm9038768 · SI PDF p. 2, Chemicals and synthesis of cube-like BaTiO3 nanoparticles
05
synthesisMix the four precursor solutions
Mix the four solutions in open atmosphere. Addition order, rate and mixing duration are unknown.
No separate quantity entered here; consult stocks, operations and source notes below.
Environment: Open atmosphere during solution preparation · Absolute pressure and detailed gas handling are not reported.Endpoint: Not reported
Material flow & sourceInputs: ba-solution-state, base-solution-state, ti-solution-state, oa-solution-state
Outputs: mix-state
Depends on: ba-solution, base-solution, ti-solution, oa-solution
batio3-2010-cm9038768 · SI PDF p. 2, Chemicals and synthesis of cube-like BaTiO3 nanoparticles
06
synthesisTransfer and seal the autoclave
Transfer the mixture into a 23 mL Teflon-lined stainless-steel Parr autoclave and seal. Detailed geometry, hot pressure and numerical fill fraction are not supplied.
vessel capacity23 mLreported
Environment: Sealed Teflon-lined stainless-steel autoclave; hot pressure not reported · Absolute pressure and detailed gas handling are not reported.Endpoint: Not reported
Material flow & sourceInputs: mix-state
Outputs: seal-state
Depends on: mix
batio3-2010-cm9038768 · SI PDF p. 2, Chemicals and synthesis of cube-like BaTiO3 nanoparticles
07
synthesisHydrothermal treatment
Heat the sealed vessel at 135 °C for 18 h. The glovebox branch explicitly uses the same treatment as the open-atmosphere sample; no heating ramp is supplied.
temperature135 degCreported
duration18 hreported
Environment: Sealed autoclave; initial atmosphere comes from the stated mixing branch, hot gas composition/pressure not reported · Absolute pressure and detailed gas handling are not reported.Endpoint: Not reported
Material flow & sourceInputs: seal-state
Outputs: heat-state
Depends on: seal
batio3-2010-cm9038768 · SI PDF p. 2, Chemicals and synthesis of cube-like BaTiO3 nanoparticles
08
workupCool naturally
Allow the reaction mixture to cool naturally to room temperature. Neither a numerical endpoint nor cooling duration is reported.
No separate quantity entered here; consult stocks, operations and source notes below.
Environment: Not reportedEndpoint: Not reportedRetain: cool-state
Material flow & sourceInputs: heat-state
Outputs: cool-state
Depends on: heat
batio3-2010-cm9038768 · SI PDF p. 2, Chemicals and synthesis of cube-like BaTiO3 nanoparticles
09
workupSeparate and collect precipitate
Separate from supernatant by centrifugation and collect the precipitate. Speed, duration, rotor and wash details are not supplied.
No separate quantity entered here; consult stocks, operations and source notes below.
Environment: Not reportedEndpoint: Not reportedRetain: isolate-state
Material flow & sourceInputs: cool-state
Outputs: isolate-state
Depends on: cool
batio3-2010-cm9038768 · SI PDF p. 2, Chemicals and synthesis of cube-like BaTiO3 nanoparticles
10
workupPurify and disperse in toluene
The precipitate is purified and dispersed in toluene to give a stable milky colloidal solution. The general purification procedure is unspecified; the separate 5% acetic-acid carbonate-removal branch is not silently assigned to all samples. No size selection is performed.
No separate quantity entered here; consult stocks, operations and source notes below.
Environment: Not reportedEndpoint: Not reportedRetain: disperse-state
Material flow & sourceInputs: isolate-state, toluene
Outputs: disperse-state
Depends on: isolate
batio3-2010-cm9038768 · SI PDF p. 2, Chemicals and synthesis of cube-like BaTiO3 nanoparticles
11
characterizationMeasure particle morphology
Use JEOL 2010 TEM at 200 kV. The shared source characterization method applies to the depicted atmosphere comparison; exact grid preparation, magnification and counting protocol beyond the stated SI histograms are unknown.
accelerating voltage200 kVreported
Environment: Not reportedEndpoint: Not reported
Material flow & sourceInputs: disperse-state
Outputs: tem-state
Depends on: disperse
batio3-2010-cm9038768 · SI PDF p. 2–3, Characterization
12
characterizationMeasure powder diffraction
Use Panalytical X’Pert with monochromatic CuKα radiation, λ1.54056 Å, 40 kV and 40 mA, at room temperature. General scan15°≤2θ≤75°. Actual specimen preparation is not reported.
radiation wavelength1.54056 angstromreported
tube voltage40 kVreported
tube current40 mAreported
two theta range15–75 degreported
Environment: Not reportedEndpoint: Not reported
Material flow & sourceInputs: disperse-state
Outputs: xrd-state
Depends on: disperse
batio3-2010-cm9038768 · SI PDF p. 2–3, Characterization

03Final structuresSource-linked product identity, phase and size measurements

Product IDs identify source observations. Physical batch identity is unknown unless the authors explicitly provide it.
Recipe link: explicitAir-prepared mixed cube-like population
CompositionBaTiO3; surface oleic acid retained; BaCO3 impurity reported
PhaseBaTiO3 with BaCO3 secondary phase
MorphologyRegular cubes, cube-like particles and truncated cubes
SurfaceRetained oleic acid
Reported method yield 85–90% is not allocated separately to this atmosphere.
No size selection; atmosphere labels describe preparation before sealed heating.

Property	Value	Technique / conditions	Sample & source	
particle size	20 nm · Average edge only of the 36% regular-cube subset; not the mean of the whole air-prepared population.reported	TEMAir-prepared regular-cube subset only	batio3-2010-cm9038768-air-productbatio3-2010-cm9038768 · Main PDF p. 1, Figure 1a–c and morphology populations	

No sample-resolved atomic coordinates are supplied for this record. A reported phase or size does not establish an exact product CIF.

04PropertiesMeasurements retain their sample, technique and source

Property	Value	Technique / conditions	Sample & source	
morphology fraction	36 % · regular-cubes fraction; no separate synthesis.reported	TEMAir-prepared particle population	batio3-2010-cm9038768-air-productbatio3-2010-cm9038768 · Main PDF p. 1, Figure 1a–c and morphology populations	
morphology fraction	≈58 % · cube-like fraction; no separate synthesis.reported	TEMAir-prepared particle population	batio3-2010-cm9038768-air-productbatio3-2010-cm9038768 · Main PDF p. 1, Figure 1a–c and morphology populations	
morphology fraction	≈6 % · truncated-cubes fraction; no separate synthesis.reported	TEMAir-prepared particle population	batio3-2010-cm9038768-air-productbatio3-2010-cm9038768 · Main PDF p. 1, Figure 1a–c and morphology populations	
particle aspect ratio	1.05–1.81 1 · Printed 1:1.05 to 1:1.81; long/short edge ratio for cube-like population.reported	TEMApproximately 58% cube-like subset of air-prepared population	batio3-2010-cm9038768-air-productbatio3-2010-cm9038768 · Main PDF p. 1, Figure 1a–c and morphology populations; batio3-2010-cm9038768 · SI PDF p. 4, Figure S1 caption, 100 nanoparticles	
secondary phase mass fraction	10 wt% · SI reports 10% in weight; main describes traces. Not an elemental Ba fraction.reported	XRDAs-prepared air/open-atmosphere cube-like powder	batio3-2010-cm9038768-air-productbatio3-2010-cm9038768 · SI PDF p. 2, Chemicals and synthesis of cube-like BaTiO3 nanoparticles	

Original characterization and property figures

05Chemical intuitionReferenced context and interpretation

Mechanistic interpretations and related literature remain separate from the experimental training labels.
Source article ↗primary_sourceSource figures and scope ↗source_reviewComplete study context ↗supporting_context06Evidence and trainingTask eligibility follows source review and sample linkage

precursor selectionExcludedNo identified synthesis precursor set.
partial protocolExcludedPreserve missing fields; this is literature protocol supervision, not a complete SOP.
size conditioned recipeExcludedRequires an explicitly linked quantitative diameter; author-derived size remains labeled.
success predictionExcludedLiterature and heterogeneous historical failure markers do not establish a calibrated success model.
optical outcomeExcludedPublished numeric optical benchmark with explicit row linkage. Failure placeholders are excluded from continuous targets.
exact structure recipeExcludedExact structure–recipe training has not been requested for this record. No canonical measured-sample coordinate asset is recorded; phase/size observations and reference viewers are separate. No independently audited completeness profile defines this task’s required recipe fields. Completeness is unassessed, not established.

Unresolved information
Complete three-page main and matched ten-page SI, all three main and seven SI figures and 28 numbered main references. Cited full sources unreviewed.
Addition order and rate among the four solutions, mixing time, temperature ramp, hot pressure, centrifuge speed/time, purification details and toluene volume are not reported. Natural cooling to room temperature is explicit.
Open-atmosphere and anaerobic glovebox solution preparation are separate source routes; the glovebox atmosphere identity is unknown. SI explicitly assigns the same hydrothermal treatment to both.
Acetic-acid wash is a separate post-treatment of carbonate-containing powder: 5% is printed without basis, wash volume/time or independently reported final particle size.
Yield 85–90% is reported for the method without atmosphere-specific allocation. No size selection was performed.
The 20 nm TEM value describes only the 36% regular-cube subset of air-prepared particles. The approximately 58% cube-like and 6% truncated populations are distinct observations, not three new preparations.
HRTEM Figure S2, FTIR Figure S5 (caption 21.5 nm), TGA/DSC and optical curves are not given an exact physical-batch crosswalk. Their support records do not inherit all direct-route conditions or produce extra pairs.
No measured atomic coordinates are supplied. Pseudocubic cell indexing and interpreted local distortions are not a measured atomic model; neutron/PFM investigations are described as ongoing.
Independent source comparison passed; molecular/particle/reference-cell presentation remains pending.
Source distinctions and conflicts
Main p.3 pairs excitation 390 nm with 2.43 eV and 510 nm with printed 3.18 nm. Wavelengths are retained; the inconsistent energy/unit parentheticals are not corrected or used as energy measurements.
SI p.2 calls energy-dispersive X-ray spectroscopy EXAFS and prints FTIR range 500 to 400 cm−1; Figure S5 spans a broader plotted range. The printed technique/range mismatch is retained, not silently repaired.
SI p.3 places step 0.02° and 20 s per step in its PL sentence; their technique assignment is unresolved. Figure 2a separately gives the XRD slow-scan settings.
Main p.2 assumes pseudocubic indexing because cubic and tetragonal polymorphs cannot be resolved by these XRD data; Raman supports local tetragonal distortions. Cubic particle morphology does not establish a uniquely refined cubic phase.
Provenance and record integrityRevision 1 · Schema 1.3.0
Evaluation group: group-0e42982228c5 · train
Record SHA-256: 84675679978316d74e73a0666db26e4722625c8107c27bf51b088e813cbc2450
All records in the same source, recipe, parent/batch or duplicate group stay together in data splits.
Solution-Based Growth of Monodisperse Cube-Like BaTiO3 Colloidal Nanocrystals
Main: Complete three-page main independently source-audited; matched ten-page SI also reviewed; cited full sources remain unreviewed.
SI: Complete identity-matched ten-page SI independently source-audited, including Figures S1–S7; cited full sources remain unreviewed.
Molecular identity
Close ×

Reference ↗

File: records/batio3-2010-cm9038768-optical.html
Adireddy et al. (2010): Optical absorption, PL and EPR context · MatterSyn
MMatterSynPeriodic tableSource librarySynthesis datasetSynthesis records / BaTiO3 / Optical absorption, PL and EPR context
OPTICAL ABSORPTION, PL AND EPR CONTEXT · BaTiO3
Adireddy et al. (2010): Optical absorption, PL and EPR context
Solution-Based Growth of Monodisperse Cube-Like BaTiO3 Colloidal Nanocrystals
Shiva Adireddy; Cuikun Lin; Baobao Cao; Weilie Zhou; Gabriel Caruntu · 2010 · 10.1021/cm9038768 ↗

Recordbatio3-2010-cm9038768-optical
Evidence typeobservation
Reviewsource reviewed
Download record JSON ↓
Independent complete three-page main and matched ten-page SI scientific audit of accepted R2 passed. Cited full references remain unreviewed. Presentation refinements pending; no measured-coordinate admission.
PrecursorsSynthesis protocolFinal structuresPropertiesChemical intuitionEvidence & training01PrecursorsChemical identities, quantities and separately defined stocks

source nanoparticle specimencharacterization
BaTiO3 colloid for optical characterization
BaTiO3
No separate quantity entered here; consult stocks, operations and source notes below.
Molecular identity & structure ↗No exact physical-batch identity or unreported processing is inherited into this supporting observation.
batio3-2010-cm9038768 · Main PDF p. 3, Figure 3 and optical discussion

02Synthesis protocolOrdered operations, material dependencies and stage-specific conditions

Reported condition setsEach card preserves a source-defined alternative, observation window, trajectory point or scale-up claim. Compare the claims with their source locators; these entries do not establish independent batches.

Figure 3b excitation 390 nm
excitation wavelength390 nmreported
batio3-2010-cm9038768 · Main PDF p. 3, Figure 3 and optical discussionFigure 3b excitation 410 nm
excitation wavelength410 nmreported
batio3-2010-cm9038768 · Main PDF p. 3, Figure 3 and optical discussionFigure 3b excitation 430 nm
excitation wavelength430 nmreported
batio3-2010-cm9038768 · Main PDF p. 3, Figure 3 and optical discussionFigure 3b excitation 450 nm
excitation wavelength450 nmreported
batio3-2010-cm9038768 · Main PDF p. 3, Figure 3 and optical discussionFigure 3b excitation 490 nm
excitation wavelength490 nmreported
batio3-2010-cm9038768 · Main PDF p. 3, Figure 3 and optical discussionFigure 3b excitation 510 nm
excitation wavelength510 nmreported
batio3-2010-cm9038768 · Main PDF p. 3, Figure 3 and optical discussion
01
characterizationCharacterize source specimen
Measure source UV–vis and emission spectra. Figure 3b labels excitation 390, 410, 430, 450, 490 and 510 nm; no intermediate PL peaks are digitized. SI separately describes room-temperature Perkin-Elmer LS55, 275 nm excitation and 450 W Xe arc. The source does not resolve the general SI setting against the plotted excitation series. X-band EPR found no oxygen/titanium defects associated with unpaired electrons; sensitivity is not specified.
No separate quantity entered here; consult stocks, operations and source notes below.
Environment: Not reportedEndpoint: Not reported
Material flow & sourceInputs: nc-input
Outputs: characterize-state
Depends on: Independent preparation / input state
batio3-2010-cm9038768 · Main PDF p. 3, Figure 3 and optical discussion; batio3-2010-cm9038768 · SI PDF p. 3, Characterization (Perkin-Elmer LS55, room temperature, 275 nm, 450 W Xe arc)

03Final structuresSource-linked product identity, phase and size measurements

Product IDs identify source observations. Physical batch identity is unknown unless the authors explicitly provide it.
Recipe link: general contextSource optical colloid
CompositionBaTiO3
PhaseNot reported
MorphologyCube-like nanoparticles
SurfaceNot reported
Exact atmosphere/physical aliquot is not assigned to Figure 3. No structure size or recipe conditions are borrowed.
Authors attribute PL to local distortion and Ti4+ off-center shift; this is an interpretation, not measured coordinates.
Main p.3 pairs excitation 390 nm with 2.43 eV and 510 nm with printed 3.18 nm. Wavelengths are retained; the inconsistent energy/unit parentheticals are not corrected or used as energy measurements.

No measurements in this category are assigned to the specific record. Contextual figures are not automatically used as product labels.
No sample-resolved atomic coordinates are supplied for this record. A reported phase or size does not establish an exact product CIF.

04PropertiesMeasurements retain their sample, technique and source

Property	Value	Technique / conditions	Sample & source	
absorption peak	284 nmreported	UV–vis absorptionBaTiO3 colloidal sample, atmosphere/aliquot not explicitly identified	batio3-2010-cm9038768-optical-productbatio3-2010-cm9038768 · Main PDF p. 3, Figure 3 and optical discussion	
absorption peak	298 nmreported	UV–vis absorptionBaTiO3 colloidal sample, atmosphere/aliquot not explicitly identified	batio3-2010-cm9038768-optical-productbatio3-2010-cm9038768 · Main PDF p. 3, Figure 3 and optical discussion	
photoluminescence peak	559 nm · Excitation 390 nm; printed inconsistent energy/unit parentheticals are not normalized.reported	PhotoluminescenceSource Figure 3; excitation 390 nm	batio3-2010-cm9038768-optical-productbatio3-2010-cm9038768 · Main PDF p. 3, Figure 3 and optical discussion	
photoluminescence peak	668 nm · Excitation 510 nm; printed inconsistent energy/unit parentheticals are not normalized.reported	PhotoluminescenceSource Figure 3; excitation 510 nm	batio3-2010-cm9038768-optical-productbatio3-2010-cm9038768 · Main PDF p. 3, Figure 3 and optical discussion	
optical band gap	3.2 eV · Author fit of linear portion of (αhν)^(1/2) versus photon energy.reported	Optical absorption fitBaTiO3 nanocrystal spectrum; cited 3.57 eV bulk value is background	batio3-2010-cm9038768-optical-productbatio3-2010-cm9038768 · Main PDF p. 3, Figure 3 and optical discussion	

Original characterization and property figures

05Chemical intuitionReferenced context and interpretation

Mechanistic interpretations and related literature remain separate from the experimental training labels.
Source article ↗primary_sourceSource figures and scope ↗source_reviewComplete study context ↗supporting_context06Evidence and trainingTask eligibility follows source review and sample linkage

precursor selectionExcludedNo identified synthesis precursor set.
partial protocolExcludedPreserve missing fields; this is literature protocol supervision, not a complete SOP.
size conditioned recipeExcludedRequires an explicitly linked quantitative diameter; author-derived size remains labeled.
success predictionExcludedLiterature and heterogeneous historical failure markers do not establish a calibrated success model.
optical outcomeExcludedPublished numeric optical benchmark with explicit row linkage. Failure placeholders are excluded from continuous targets.
exact structure recipeExcludedExact structure–recipe training has not been requested for this record. No canonical measured-sample coordinate asset is recorded; phase/size observations and reference viewers are separate. No independently audited completeness profile defines this task’s required recipe fields. Completeness is unassessed, not established.

Unresolved information
Complete three-page main and matched ten-page SI, all three main and seven SI figures and 28 numbered main references. Cited full sources unreviewed.
Addition order and rate among the four solutions, mixing time, temperature ramp, hot pressure, centrifuge speed/time, purification details and toluene volume are not reported. Natural cooling to room temperature is explicit.
Open-atmosphere and anaerobic glovebox solution preparation are separate source routes; the glovebox atmosphere identity is unknown. SI explicitly assigns the same hydrothermal treatment to both.
Acetic-acid wash is a separate post-treatment of carbonate-containing powder: 5% is printed without basis, wash volume/time or independently reported final particle size.
Yield 85–90% is reported for the method without atmosphere-specific allocation. No size selection was performed.
The 20 nm TEM value describes only the 36% regular-cube subset of air-prepared particles. The approximately 58% cube-like and 6% truncated populations are distinct observations, not three new preparations.
HRTEM Figure S2, FTIR Figure S5 (caption 21.5 nm), TGA/DSC and optical curves are not given an exact physical-batch crosswalk. Their support records do not inherit all direct-route conditions or produce extra pairs.
No measured atomic coordinates are supplied. Pseudocubic cell indexing and interpreted local distortions are not a measured atomic model; neutron/PFM investigations are described as ongoing.
Independent source comparison passed; molecular/particle/reference-cell presentation remains pending.
Source distinctions and conflicts
Main p.3 pairs excitation 390 nm with 2.43 eV and 510 nm with printed 3.18 nm. Wavelengths are retained; the inconsistent energy/unit parentheticals are not corrected or used as energy measurements.
SI p.2 calls energy-dispersive X-ray spectroscopy EXAFS and prints FTIR range 500 to 400 cm−1; Figure S5 spans a broader plotted range. The printed technique/range mismatch is retained, not silently repaired.
SI p.3 places step 0.02° and 20 s per step in its PL sentence; their technique assignment is unresolved. Figure 2a separately gives the XRD slow-scan settings.
Main p.2 assumes pseudocubic indexing because cubic and tetragonal polymorphs cannot be resolved by these XRD data; Raman supports local tetragonal distortions. Cubic particle morphology does not establish a uniquely refined cubic phase.
Provenance and record integrityRevision 1 · Schema 1.3.0
Evaluation group: group-0e42982228c5 · train
Record SHA-256: 0874a5a066138b6c9d157b77ca0976f7b4a4f57da4670fdece33e6e44b0d22c2
All records in the same source, recipe, parent/batch or duplicate group stay together in data splits.
Solution-Based Growth of Monodisperse Cube-Like BaTiO3 Colloidal Nanocrystals
Main: Complete three-page main independently source-audited; matched ten-page SI also reviewed; cited full sources remain unreviewed.
SI: Complete identity-matched ten-page SI independently source-audited, including Figures S1–S7; cited full sources remain unreviewed.
Molecular identity
Close ×

Reference ↗
